Repository: p-pouget/prisme-et-perspective

# Prisme et perspective

**Déploiement :**

[Prisme & Perspective sur Vercel](https://prisme-et-perspective.vercel.app/)

## Lab de Restitution - Architecture & Flux

Interface d’exposition technique pour l’archivage de flux de données et la documentation d’architectures logicielles. Cette plateforme centralise les preuves techniques d'extractions, de manipulations de flux et de déploiements.

## MÉTHODOLOGIE

Le rendu est piloté par la donnée (Data-Driven Rendering). Le contenu n'est pas rédigé manuellement mais généré par la transformation de flux JSON en rapports statiques via le framework Astro.

1. **Source** : Ingestion de fichiers JSON structurés dans le répertoire de données.
2. **Mapping** : Utilisation de `getStaticPaths` pour itérer sur les objets et créer les routes dynamiques.
3. **Restitution** : Génération de pages statiques (SSG)

## ARBORESCENCE

- **/src/data/** : Dépôt des flux JSON. Source de vérité unique contenant les données extraites.
- **/src/pages/** : Templates de génération dynamique des rapports de restitution (ex: `[id].astro`).
- **/src/layouts/** : Structures d'exposition. Définit les environnements visuels pour les analyses de flux.

File: src/data/prisme-hra-rag/Heat-Resistant-Alloys-MILHDBK5J.md (part 1 of 9)
---
series: "[HEAT-RESISTANT ALLOYS]"
main-data_category: "[Procédural]"
second-data_categorie: "[Généralités et Définitions]"
alloy_id: "NOT_SPECIFIED"
condition_temper: "NOT_SPECIFIED"
product_form: "NOT_SPECIFIED"
thickness_range: "NOT_SPECIFIED"

source: "MIL-HDBK-5J"
page_pdf: "1"
units: "Imperial (ksi, °F, in)"
---

## Page 1

[cite_start]MIL-HDBK-5J [cite: 1]
[cite_start]31 January 2003 [cite: 1]

# [cite_start]CHAPTER 6 [cite: 1]

# [cite_start]HEAT-RESISTANT ALLOYS [cite: 1]

### [cite_start]6.1 GENERAL [cite: 1]

[cite_start]Heat-resistant alloys are arbitrarily defined as iron alloys richer in alloy content than the 18 percent chromium, 8 percent nickel types, or as alloys with a base element other than iron and which are intended for elevated-temperature service. [cite: 1] [cite_start]These alloys have adequate oxidation resistance for service at elevated temperatures and are normally used without special surface protection. [cite: 2] [cite_start]So-called "refractory" alloys that require special surface protection for elevated-temperature service are not included in this chapter. [cite: 3]

[cite_start]This chapter contains strength properties and related characteristics of wrought heat-resistant alloy products used in aerospace vehicles. [cite: 4] [cite_start]The strength properties are those commonly used in structural design, such as tension, compression, bearing, and shear. [cite: 5] [cite_start]The effects of elevated temperature are presented. [cite: 6] [cite_start]Factors such as metallurgical considerations influencing the selection of metals are included in comments preceding the specific properties of each alloy or alloy group. [cite: 6] [cite_start]Data on creep, stress-rupture, and fatigue strength, as well as crack-growth characteristics, are presented in the applicable alloy section. [cite: 7]

[cite_start]There is no standardized numbering system for the alloys in this chapter. [cite: 8] [cite_start]For this reason, each alloy is identified by its most widely accepted trade designation. [cite: 9]

[cite_start]For convenience in presenting these alloys and their properties, the heat-resistant alloys have been divided into three groups, based on alloy composition. [cite: 10] [cite_start]These groups and the alloys for which specifications and properties are included are shown in Table 6.1. [cite: 11]

[cite_start]The heat treatments applied to the alloys in this chapter vary considerably from one alloy to another. [cite: 12] [cite_start]For uniformity of presentation, the heat-treating terms are defined as follows: [cite: 13]

[cite_start]**Stress-Relieving** — Heating to a suitable temperature, holding long enough to reduce residual stresses, and cooling in air or as prescribed. [cite: 13]

[cite_start]**Annealing** — Heating to a suitable temperature, holding, and cooling at a suitable rate for the purpose of obtaining minimum hardness or strength. [cite: 14]

[cite_start]**Solution-Treating** — Heating to a suitable temperature, holding long enough to allow one or more constituents to enter into solid solution, and cooling rapidly enough to hold the constituents in solution. [cite: 15]

[cite_start]**Aging, Precipitation-Hardening** — Heating to a suitable temperature and holding long enough to obtain hardening by the precipitation of a constituent from the solution-treated condition. [cite: 16]

[cite_start]The actual temperatures, holding times, and heating and cooling rates used in these treatments vary from alloy to alloy and are described in the applicable specifications. [cite: 17]

[cite_start]6-1 [cite: 18]

---

series: "[HEAT-RESISTANT ALLOYS]"
main-data_category: "[Alliage]"
second-data_categorie : "[Index des alliages résistants à la chaleur]"
alloy_id: "NOT_SPECIFIED"
condition_temper: "NOT_SPECIFIED"
product_form: "NOT_SPECIFIED"
thickness_range : "NOT_SPECIFIED"

source: "MIL-HDBK-5J"
page_pdf: "2"
units: "Imperial (ksi, °F, in)"

---

## Page 2

[cite_start]MIL-HDBK-5J [cite: 1]
[cite_start]31 January 2003 [cite: 1]

### Table 6.1. [cite_start]Heat-Resistant Alloys Index [cite: 20]

| Section | Designation                          |
| :------ | :----------------------------------- |
| **6.2** | **Iron-Chromium-Nickel-Base Alloys** |
| 6.2.1   | A-286                                |
| 6.2.2   | N-155                                |
| **6.3** | **Nickel-Base Alloys**               |
| 6.3.1   | Hastelloy X                          |
| 6.3.2   | Inconel 600 (Inconel)                |
| 6.3.3   | Inconel 625                          |
| 6.3.4   | Inconel 706                          |
| 6.3.5   | Inconel 718                          |
| 6.3.6   | Inconel X-750 (Inconel X)            |
| 6.3.7   | René 41                              |
| 6.3.8   | Waspaloy                             |
| 6.3.9   | Haynes 230                           |
| 6.3.10  | Haynes HR-120                        |
| **6.4** | **Cobalt-Base Alloys**               |
| 6.4.1   | L-605 (Haynes Alloy 25)              |
| 6.4.2   | HS 188                               |

[cite_start]6-2 [cite: 20]

---

series: "[HEAT-RESISTANT ALLOYS]"
main-data_category: "[Procédural]"
second-data_categorie : "[Propriétés des Matériaux]"
alloy_id: "NOT_SPECIFIED"
condition_temper: "NOT_SPECIFIED"
product_form: "NOT_SPECIFIED"
thickness_range : "NOT_SPECIFIED"

source: "MIL-HDBK-5J"
page_pdf: "3"
units: "Imperial (ksi, °F, in)"

---

## Page 3

[cite_start]MIL-HDBK-5J [cite: 1]
[cite_start]31 January 2003 [cite: 1]

### [cite_start]6.1.1 MATERIAL PROPERTIES [cite: 20]

#### [cite_start]6.1.1.1 Mechanical Properties [cite: 20]

[cite_start]The mechanical properties of the heat-resistant alloys are affected by relatively minor variations in chemistry, processing, and heat treatment. [cite: 20] [cite_start]Consequently, the mechanical properties shown for the various alloys in this chapter are intended to apply only to the alloy, form (shape), size (thickness), and heat treatment indicated. [cite: 21] [cite_start]When statistical values are shown, these are intended to represent a fair cross section of all mill production within the indicated scope. [cite: 22]

[cite_start]**Strength Properties** — Room-temperature strength properties for alloys in this chapter are based primarily on minimum tensile property requirements of material specifications. [cite: 23] [cite_start]Values for nonspecification strength properties are derived. [cite: 24] [cite_start]The variation of properties with temperature and other data or interest are presented in figures or tables, as appropriate. [cite: 24]

[cite_start]The strength properties of the heat-resistant alloys generally decrease with increasing temperatures or increasing time at temperature. [cite: 25] [cite_start]There are exceptions to this statement, particularly in the case of age-hardening alloys; [cite: 26] [cite_start]these alloys may actually show an increase in strength with temperature or time, within a limited range, as a result of further aging. [cite: 27] [cite_start]In most cases, however, this increase in strength is temporary and, furthermore, cannot usually be taken advantage of in service. [cite: 28] [cite_start]For this reason, this increase in strength has been ignored in the preparation of elevated temperature curves as described in Chapter 9. [cite: 29]

[cite_start]At cryogenic temperatures, the strength properties of the heat-resistant alloys are generally higher than at room temperature, provided some ductility is retained at the low temperatures. [cite: 29] [cite_start]For additional information on mechanical properties at cryogenic temperatures, other references, such as the Cryogenic Materials Data Handbook (Reference 6.1.1.1), should be consulted. [cite: 30]

[cite_start]**Ductility** — Specified minimum ductility requirements are presented for these alloys in the room-temperature property tables. [cite: 31] [cite_start]The variation in ductility with temperature is somewhat erratic for the heat-resistant alloys. [cite: 32] [cite_start]Generally, ductility decreases with increasing temperature from room temperature up to about 1200 °F to 1400 °F, where it reaches a minimum value, then it increases with higher temperatures. [cite: 33] [cite_start]Prior creep exposure may also affect ductility adversely. [cite: 34] [cite_start]Below room temperature, ductility decreases with decreasing temperature for some of these alloys. [cite: 34]

[cite_start]**Stress-Strain Relationships** — The stress-strain relationships presented are typical curves prepared as described in Section 9.3.2. [cite: 35]

[cite_start]**Creep** — Data covering the temperatures and times of exposure and the creep deformations of interest are included as typical information in individual material sections. [cite: 35] [cite_start]These presentations may be in the form of creep stress-lifetime curves for various deformation criteria as specified in Chapter 9 or as creep nomographs. [cite: 36]

[cite_start]**Fatigue** — Fatigue S/N curves for unnotched and notched specimens at room temperature and elevated temperatures are shown in each alloy section. [cite: 37] [cite_start]Fatigue crack propagation data are also presented. [cite: 38]

#### [cite_start]6.1.1.2 Physical Properties [cite: 38]

[cite_start]Selected physical-property data are presented for these alloys. [cite: 38] [cite_start]Processing variables and heat treatment have only a slight effect on these values; [cite: 39] [cite_start]thus, the properties listed are applicable to all forms and heat treatments. [cite: 40]

[cite_start]6-3 [cite: 41]

---

series: "[HEAT-RESISTANT ALLOYS]"
main-data_category: "[Alliage]"
second-data_categorie : "[Alliages à base de fer-chrome-nickel - Alliage A-286]"
alloy_id: "A-286"
condition_temper: "Solution-treated, Aged"
product_form: "Sheet, Strip, Plate, Bar, Forging, Tubing, Ring"
thickness_range : "NOT_SPECIFIED"

source: "MIL-HDBK-5J"
page_pdf: "4"
units: "Imperial (ksi, °F, in)"

---

## Page 4

[cite_start]MIL-HDBK-5J [cite: 1]
[cite_start]31 January 2003 [cite: 1]

### [cite_start]6.2 IRON-CHROMIUM-NICKEL-BASE ALLOYS [cite: 41]

#### [cite_start]6.2.0 GENERAL COMMENTS [cite: 41]

[cite_start]The alloys in this group, in terms of cost and in maximum service temperature, generally fall between the austenitic stainless steels and the nickel- and cobalt-base alloys. [cite: 41] [cite_start]They are used in airframes, principally, in the temperature range 1000 to 1200 °F in those applications in which the stainless steels are inadequate and service requirements do not justify the use of the more costly nickel or cobalt alloys. [cite: 42]

#### [cite_start]6.2.0.1 Metallurgical Considerations [cite: 43]

[cite_start]**Composition** — The complex-base alloys comprising this group range from those in which iron is considered the base element to those which border on the nickel-base alloys. [cite: 43] [cite_start]All of them contain sufficient alloying elements to place them in the "Superalloy" category, yet contain enough iron to reduce their cost considerably. [cite: 44] [cite_start]Chromium, in amounts ranging from 10 to 20 percent or higher, primarily increases oxidation resistance and contributes to strengthening of these alloys. [cite: 45] [cite_start]Nickel and cobalt strengthen and toughen these materials. [cite: 46] [cite_start]Molybdenum, tungsten, and columbium contribute to hardness and strength, particularly at elevated temperatures. [cite: 46] [cite_start]Titanium and aluminum are added to provide age-hardening. [cite: 47]

[cite_start]**Heat Treatment** — The complex-base alloys are heat treated with conventional equipment and fixtures such as would be used for austenitic stainless steels. [cite: 47] [cite_start]Since these alloys are susceptible to carburization during heat treatment, it is good practice to remove all grease, oil, cutting, lubricant, etc., from the surface before heating. [cite: 48] [cite_start]A low-sulfur and neutral or slightly oxidizing furnace atmosphere is recommended for heating. [cite: 49]

#### [cite_start]6.2.0.2 Manufacturing Considerations [cite: 50]

[cite_start]The iron-chromium-nickel-base alloys closely resemble the austenitic stainless steels insofar as forging, cold forming, machining, welding, and brazing are concerned. [cite: 50] [cite_start]Their higher strength may require the use of heavier forging or forming equipment, and machining is somewhat more difficult than for the stainless steels. [cite: 51] [cite_start]Pertinent comments are included under the individual alloys. [cite: 52]

### [cite_start]6.2.1 A-286 [cite: 52]

#### [cite_start]6.2.1.0 Comments and Properties [cite: 52]

[cite_start]A-286 is a precipitation-hardening iron-base alloy designed for parts requiring high strength up to 1300 °F and oxidation resistance up to 1500 °F. [cite: 52] [cite_start]It is used in jet engines and gas turbines for parts such as turbine buckets, bolts, and discs, and sheet metal assemblies. [cite: 53] [cite_start]A-286 is available in the usual mill forms. [cite: 54]

[cite_start]A-286 is somewhat harder to hot or cold work than the austenitic stainless steels. [cite: 54] [cite_start]Its forging range is 2150 to 1800 °F; when finishing below 1800 °F, light reductions (under 15 percent) must be avoided to prevent grain coarsening during subsequent heat treatment. [cite: 55]

[cite_start]A-286 is readily machined in the partially or fully aged condition but is soft and "gummy" in the solution-treated condition. [cite: 56] [cite_start]A-286 should be welded in the solution-treated condition. [cite: 57] [cite_start]Fusion welding is difficult for large section sizes and moderately difficult for small cross sections and sheet. [cite: 57] [cite_start]Cracking may be encountered in the welding of heavy sections or parts under high restraint. [cite: 58]

[cite_start]A dimensional contraction of 0.0008 inch per inch is experienced during aging. [cite: 59] [cite_start]Oxidation resistance of A-286 is equivalent to that of Type 310 stainless steel up to 1800 °F. [cite: 60]

[cite_start]Some material specifications for A-286 alloy are presented in Table 6.2.1.0(a). [cite: 61] [cite_start]Room-temperature mechanical and physical properties are shown in Table 6.2.1.0(b). [cite: 62] [cite_start]The effect of temperature on physical properties is shown in Figure 6.2.1.0. [cite: 63]

[cite_start]6-4 [cite: 63]

---

series: "[HEAT-RESISTANT ALLOYS]"
main-data_category: "[Alliage]"
second-data_categorie : "[Spécifications et comportement physique de l'alliage A-286]"
alloy_id: "A-286"
condition_temper: "Solution treated (1800°F), Solution treated (1800°F) and aged, Solution treated (1650°F), Solution treated (1650°F) and aged"
product_form: "Sheet, Strip, Plate, Bar, Forging, Tubing, Ring"
thickness_range : "NOT_SPECIFIED"

source: "MIL-HDBK-5J"
page_pdf: "5"
units: "Imperial (ksi, °F, in)"

---

## Page 5

[cite_start]MIL-HDBK-5J [cite: 1]
[cite_start]31 January 2003 [cite: 1]

#### [cite_start]6.2.1.1 Solution-Treated and Aged Condition [cite: 35]

[cite_start]Elevated-temperature data are presented in Figures 6.2.1.1.1, 6.2.1.1.3, and 6.2.1.1.4(a) through (c). [cite: 35] [cite_start]Stress rupture properties are specified at 1200 °F; the appropriate specifications should be consulted for detailed requirements. [cite: 35] [cite_start]Figures 6.2.1.1.8(a) through (e) are fatigue S/N curves for several elevated temperatures. [cite: 35]

### Table 6.2.1.0(a). [cite_start]Material Specifications for A-286 Alloy [cite: 63]

| [ALLOY:A-286] Specification | [ALLOY:A-286] Form                     | [ALLOY:A-286] Condition                     |
| :-------------------------- | :------------------------------------- | :------------------------------------------ |
| [A-286] AMS 5525            | [A-286] Sheet, strip, and plate        | [A-286] Solution treated (1800 °F)          |
| [A-286] AMS 5731            | [A-286] Bar, forging, tubing, and ring | [A-286] Solution treated (1800 °F)          |
| [A-286] AMS 5732            | [A-286] Bar, forging, tubing, and ring | [A-286] Solution treated (1800 °F) and aged |
| [A-286] AMS 5734            | [A-286] Bar, forging, and tubing       | [A-286] Solution treated (1650 °F)          |
| [A-286] AMS 5737            | [A-286] Bar, forging, and tubing       | [A-286] Solution treated (1650 °F) and aged |

### ANALYSE GRAPHIQUE : Figure 6.2.1.0. Effect of temperature on the physical properties of A-286. [ALLOY:A-286]

**Axes** :

- X : Temperature, °F
- Y1 : K, Thermal Conductivity, Btu/[(hr)(ft²)(°F)/ft]
- Y2 : α, Mean coefficient of thermal expansion, 10⁻⁶ in./in./°F
- Y3 : C, Specific heat, Btu/(lb)(°F)

**Points clés (Valeurs approximatives extraites)** :

- **α (Coefficient d'expansion)** : 8.0 à 70 °F; 9.5 à 800 °F; 10.5 à 1600 °F.
- **K (Conductivité thermique)** : 7.0 à 70 °F; 11.5 à 800 °F; 14.5 à 1200 °F.
- **C (Chaleur spécifique)** : 0.10 à 70 °F; 0.13 à 800 °F.

**Description Narrative** :
Le graphique montre l'évolution des propriétés physiques de l'alliage A-286 en fonction de la température. La conductivité thermique (K) augmente de manière quasi linéaire et significative avec la température. Le coefficient moyen d'expansion thermique (α) suit également une tendance à la hausse stable sur toute la plage de température de 0 à 1600 °F. La chaleur spécifique (C) présente une croissance modérée avant de se stabiliser vers les hautes températures. [cite_start]Ces tendances indiquent un comportement thermique prévisible pour l'alliage A-286. [cite: 65, 66]

[cite_start]6-5 [cite: 66]

---

series: "[HEAT-RESISTANT ALLOYS]"
main-data_category: "[Statistique]"
second-data_categorie : "[Propriétés mécaniques et physiques de calcul - Alliage A-286]"
alloy_id: "A-286"
condition_temper: "Solution treated and aged"
product_form: "Sheet, Strip, Plate, Bar"
thickness_range : "<2.499 in., 2.500-5.000 in., >0.004 in."

source: "MIL-HDBK-5J"
page_pdf: "6"
units: "Imperial (ksi, °F, in)"

---

## Page 6

[cite_start]MIL-HDBK-5J [cite: 1]
[cite_start]31 January 2003 [cite: 1]

### Table 6.2.1.0(b). [cite_start]Design Mechanical and Physical Properties of A-286 Alloy [ALLOY:A-286] [cite: 66]

| [ALLOY_ID] + [CONDITION_TEMPER]     | Specification | Form                | Thickness/Dia (in.) | Basis | Property      | Value   |
| :---------------------------------- | :------------ | :------------------ | :------------------ | :---- | :------------ | :------ |
| [A-286] [Solution treated and aged] | AMS 5734      | Bar                 | < 2.499             | S     | Ftu (L), ksi  | 140     |
| [A-286] [Solution treated and aged] | AMS 5734      | Bar                 | < 2.499             | S     | Ftu (LT), ksi | 140 (b) |
| [A-286] [Solution treated and aged] | AMS 5734      | Bar                 | < 2.499             | S     | Ftu (ST), ksi | 140     |
| [A-286] [Solution treated and aged] | AMS 5734      | Bar                 | < 2.499             | S     | Fty (L), ksi  | 95      |
| [A-286] [Solution treated and aged] | AMS 5734      | Bar                 | < 2.499             | S     | Fty (LT), ksi | 95 (b)  |
| [A-286] [Solution treated and aged] | AMS 5734      | Bar                 | < 2.499             | S     | Fty (ST), ksi | 95      |
| [A-286] [Solution treated and aged] | AMS 5734      | Bar                 | < 2.499             | S     | Fcy (L), ksi  | 95      |
| [A-286] [Solution treated and aged] | AMS 5731      | Bar                 | 2.500-5.000         | S     | Ftu (L), ksi  | 130     |
| [A-286] [Solution treated and aged] | AMS 5731      | Bar                 | 2.500-5.000         | S     | Ftu (LT), ksi | 130 (b) |
| [A-286] [Solution treated and aged] | AMS 5731      | Bar                 | 2.500-5.000         | S     | Ftu (ST), ksi | 130     |
| [A-286] [Solution treated and aged] | AMS 5731      | Bar                 | 2.500-5.000         | S     | Fty (L), ksi  | 95      |
| [A-286] [Solution treated and aged] | AMS 5731      | Bar                 | 2.500-5.000         | S     | Fty (LT), ksi | 85 (b)  |
| [A-286] [Solution treated and aged] | AMS 5731      | Bar                 | 2.500-5.000         | S     | Fty (ST), ksi | 85      |
| [A-286] [Solution treated and aged] | AMS 5525      | Sheet, strip, plate | < 2.499             | S     | Ftu (L), ksi  | 130     |
| [A-286] [Solution treated and aged] | AMS 5525      | Sheet, strip, plate | < 2.499             | S     | Ftu (LT), ksi | 130     |
| [A-286] [Solution treated and aged] | AMS 5525      | Sheet, strip, plate | < 2.499             | S     | Fty (L), ksi  | 85      |
| [A-286] [Solution treated and aged] | AMS 5525      | Sheet, strip, plate | < 2.499             | S     | Fty (LT), ksi | 95      |
| [A-286] [Solution treated and aged] | AMS 5737      | Bar                 | > 0.004             | S     | Ftu (L), ksi  | 140     |
| [A-286] [Solution treated and aged] | AMS 5737      | Bar                 | > 0.004             | S     | Ftu (LT), ksi | 140     |
| [A-286] [Solution treated and aged] | AMS 5737      | Bar                 | > 0.004             | S     | Fty (L), ksi  | 85      |
| [A-286] [Solution treated and aged] | AMS 5737      | Bar                 | > 0.004             | S     | Fty (LT), ksi | 85      |
| [A-286] [Solution treated and aged] | AMS 5732      | Bar                 | 2.500-5.000         | S     | Ftu (LT), ksi | 140     |
| [A-286] [Solution treated and aged] | AMS 5732      | Bar                 | 2.500-5.000         | S     | Fty (LT), ksi | 95      |
| [A-286] [Solution treated and aged] | ALL           | ALL                 | ALL                 | S     | E, 10³ ksi    | 29.1    |
| [A-286] [Solution treated and aged] | ALL           | ALL                 | ALL                 | S     | Ec, 10³ ksi   | 29.1    |
| [A-286] [Solution treated and aged] | ALL           | ALL                 | ALL                 | S     | G, 10³ ksi    | 11.1    |
| [A-286] [Solution treated and aged] | ALL           | ALL                 | ALL                 | S     | μ             | 0.31    |
| [A-286] [Solution treated and aged] | ALL           | ALL                 | ALL                 | S     | ω, lb/in.³    | 0.287   |

(a) [cite_start]Test direction longitudinal for widths less than 9 inches; transverse for widths 9 inches and over. [cite: 68]
(b) [cite_start]Applicable to widths 22.500 inches only. [cite: 69]

[cite_start]6-6 [cite: 69]

---

series: "[HEAT-RESISTANT ALLOYS]"
main-data_category: "[Alliage]"
second-data_categorie : "[Effet de la température sur la résistance en traction - Alliage A-286]"
alloy_id: "A-286"
condition_temper: "1800°F solution treatment temperature"
product_form: "NOT_SPECIFIED"
thickness_range : "NOT_SPECIFIED"

source: "MIL-HDBK-5J"
page_pdf: "7"
units: "Imperial (ksi, °F, in)"

---

## Page 7

[cite_start]MIL-HDBK-5J [cite: 1]
[cite_start]31 January 2003 [cite: 1]

### ANALYSE GRAPHIQUE : Figure 6.2.1.1.1. Effect of temperature on the tensile yield strength (Fty) and tensile ultimate strength (Ftu) of A-286 alloy (1800 °F solution treatment temperature). [ALLOY:A-286]

**Axes** :

- X : Temperature, °F
- Y : Percentage of Room Temperature Strength (%)

**Notes du graphique** :

- Strength at temperature. [cite_start]Exposure up to 1/2 hr. [cite: 69]

**Points clés (Valeurs approximatives extraites)** :

- **Ftu (Résistance ultime)** : 140% à -400 °F; 100% à 70 °F; ~85% à 1000 °F; ~70% à 1200 °F.
- **Fty (Limite élastique)** : ~125% à -400 °F; 100% à 70 °F; ~85% à 800 °F; ~85% à 1200 °F.

**Description Narrative** :
Ce graphique illustre la variation de la résistance en traction (Ftu et Fty) de l'alliage A-286 en pourcentage de sa valeur à température ambiante. On observe une augmentation significative de la résistance aux températures cryogéniques (jusqu'à 140% pour Ftu à -400 °F). À mesure que la température augmente au-dessus de l'ambiante, les deux propriétés diminuent graduellement. [cite_start]Fty reste relativement stable entre 800 °F et 1200 °F autour de 85%, tandis que Ftu chute plus rapidement au-delà de 1000 °F. [cite: 69, 70]

[cite_start]6-7 [cite: 71]

---

series: "[HEAT-RESISTANT ALLOYS]"
main-data_category: "[Alliage]"
second-data_categorie : "[Effet de la température sur le matage et les modules - Alliage A-286]"
alloy_id: "A-286"
condition_temper: "1800°F solution treatment temperature"
product_form: "NOT_SPECIFIED"
thickness_range : "NOT_SPECIFIED"

source: "MIL-HDBK-5J"
page_pdf: "8"
units: "Imperial (ksi, °F, in)"

---

## Page 8

[cite_start]MIL-HDBK-5J [cite: 1]
[cite_start]31 January 2003 [cite: 1]

### ANALYSE GRAPHIQUE : Figure 6.2.1.1.3. Effect of temperature on the bearing ultimate strength (Fbru) and the bearing yield strength (Fbry) for A-286 alloy (1800 °F solution treatment temperature). [ALLOY:A-286]

**Axes** :

- X : Temperature, °F
- Y : Percentage of Room Temperature Strength (%)

**Points clés** :

- **Fbry** : 100% à 70 °F; ~90% à 600 °F; ~85% à 1000 °F.
- **Fbru** : 100% à 70 °F; ~85% à 600 °F; ~80% à 1000 °F; ~68% à 1200 °F.

**Description Narrative** :
Le comportement au matage (bearing) montre une diminution constante avec la température. La résistance ultime au matage (Fbru) décline plus rapidement que la limite élastique au matage (Fbry). [cite_start]Une chute plus marquée est visible pour Fbru au-delà de 1000 °F. [cite: 71, 72]

### ANALYSE GRAPHIQUE : Figure 6.2.1.1.4(a). Effect of temperature on the tensile and compressive moduli (E and Ec) for A-286 alloy (1800 °F solution treatment temperature). [ALLOY:A-286]

**Axes** :

- X : Temperature, °F
- Y : Percent E & Ec at Room Temperature (%)

**Points clés** :

- 100% à 70 °F.
- ~90% à 600 °F.
- ~80% à 1100 °F.
- ~72% à 1200 °F.

**Description Narrative** :
[cite_start]Les modules d'élasticité en traction (E) et en compression (Ec) diminuent de façon linéaire et modérée jusqu'à environ 1000 °F, après quoi la rigidité du matériau décroît plus brusquement. [cite: 73, 74]

[cite_start]6-8 [cite: 75]

---

series: "[HEAT-RESISTANT ALLOYS]"
main-data_category: "[Alliage]"
second-data_categorie : "[Effet de la température sur le module de cisaillement et le coefficient de Poisson - Alliage A-286]"
alloy_id: "A-286"
condition_temper: "NOT_SPECIFIED"
product_form: "NOT_SPECIFIED"
thickness_range : "NOT_SPECIFIED"

source: "MIL-HDBK-5J"
page_pdf: "9"
units: "Imperial (ksi, °F, in)"

---

## Page 9

[cite_start]MIL-HDBK-5J [cite: 1]
[cite_start]31 January 2003 [cite: 1]

### ANALYSE GRAPHIQUE : Figure 6.2.1.1.4(b). Effect of temperature on the shear modulus (G) of A-286 alloy. [ALLOY:A-286]

**Axes** :

- X : Temperature, °F
- Y : Percent G at Room Temperature (%)

**Points clés** :

- 100% à 70 °F.
- ~90% à 600 °F.
- ~80% à 1000 °F.
- ~70% à 1500 °F.

**Description Narrative** :
[cite_start]Le module de cisaillement (G) présente une décroissance linéaire et régulière avec l'augmentation de la température, perdant environ 30% de sa valeur ambiante à 1500 °F. [cite: 75, 76]

### ANALYSE GRAPHIQUE : Figure 6.2.1.1.4(c). Effect of temperature on Poisson's ratio for A-286 alloy. [ALLOY:A-286]

**Axes** :

- X : Temperature, °F
- Y : Poisson's Ratio

**Points clés** :

- 0.305 à 70 °F.
- 0.315 à 600 °F.
- 0.330 à 1000 °F.
- 0.345 à 1500 °F.

**Description Narrative** :
[cite_start]Le coefficient de Poisson de l'alliage A-286 augmente de manière linéaire avec la température, passant d'environ 0.305 à l'ambiante à près de 0.345 à 1500 °F, indiquant une légère augmentation de la compressibilité latérale relative à haute température. [cite: 77, 78]

[cite_start]6-9 [cite: 79]

---

series: "[HEAT-RESISTANT ALLOYS]"
main-data_category: "[Statistique]"
second-data_categorie : "[Données de fatigue - Courbes S/N - Alliage A-286]"
alloy_id: "A-286"
condition_temper: "1650°F 2h oil quenched, 1300°F 16h air cooled"
product_form: "Bar, air melted"
thickness_range : "0.250 inch diameter"

source: "MIL-HDBK-5J"
page_pdf: "10"
units: "Imperial (ksi, °F, in)"

---

## Page 10

[cite_start]MIL-HDBK-5J [cite: 1]
[cite_start]31 January 2003 [cite: 1]

### ANALYSE GRAPHIQUE : Figure 6.2.1.1.8(a). Best-fit S/N curves for unnotched A-286 bar at 800 °F longitudinal direction. [ALLOY:A-286]

**Axes** :

- X : FATIGUE LIFE, CYCLES (10³ to 10⁸)
- Y : MAXIMUM STRESS, KSI (40 to 240)

**Données de corrélation** :

- [cite_start]**Product Form**: Bar, air melted [cite: 81]
- [cite_start]**Properties**: TUS=141.4 ksi, TYS=95.3 ksi, Temp=800 °F [cite: 81]
- [cite_start]**Specimen Details**: Unnotched, 0.250 inch diameter [cite: 81]
- [cite_start]**Heat Treatment**: 1650 °F for 2 hours, oil quenched and 1300 °F for 16 hours, air cooled. [cite: 81]
- [cite_start]**Test Parameters**: Loading-Axial, Frequency-3600 cpm, Temp-800 °F, Environment-Air. [cite: 82]
- **Equivalent Stress Equation**: Log Nf = 45.1 - 19.5 log(Seq); [cite_start]Seq = Smax(1-R)^0.47 [cite: 82]

**Description Narrative** :
Les courbes S/N montrent la durée de vie en fatigue pour trois rapports de contrainte (R = -1.00, 0.20, 0.60). La contrainte maximale admissible diminue avec le nombre de cycles. [cite_start]Le modèle d'ajustement statistique présente une dispersion modérée (R² = 65.9%). [cite: 79, 80, 83]

**NOTES**: STRESSES ARE BASED ON NET SECTION. [cite_start]SAMPLE SIZE DOES NOT MEET GUIDELINE REQUIREMENTS. [cite: 79]

[cite_start][Caution: The equivalent stress model may provide unrealistic life predictions for stress ratios beyond those represented above.] [cite: 83]

[cite_start]6-10 [cite: 83]

---

series: "HEAT-RESISTANT ALLOYS"
main-data_category: "Statistique"
second-data_categorie: "Courbes de fatigue S/N pour alliage A-286 barres entaillées"
alloy_id: "A-286"
condition_temper: "Solution treated and aged"
product_form: "Bar, air melted"
thickness_range: "0.375 inch gross diameter"
source: "MIL-HDBK-5J"
page_pdf: "11"
units: "Imperial (ksi, °F, in)"

---

## Page 11

### 6.2.1.1.8 Fatigue Properties [ALLOY:A-286]

MIL-HDBK-5J 31 January 2003

### ANALYSE GRAPHIQUE : Figure 6.2.1.1.8(b). Best-fit S/N curves for notched, A-286 alloy bar at 800°F, longitudinal direction [ALLOY:A-286].

- **Axes** :
  - [cite_start]**Axe X** : Fatigue Life, Cycles (échelle logarithmique de $10^{3}$ à $10^{8}$)[cite: 23].
  - [cite_start]**Axe Y** : Maximum Stress, ksi (échelle linéaire de 0 à 200)[cite: 1].
- **Coordonnées Clés (Extrapolées)** :
  - (R=0.28, $2 \times 10^{4}$ cycles) [cite_start]: ~110 ksi[cite: 16, 17].
  - (R=0.28, $10^{5}$ cycles) [cite_start]: ~80 ksi[cite: 16, 17].
  - (R=0.28, $10^{6}$ cycles) [cite_start]: ~55 ksi[cite: 16, 17].
  - (R=8.68, $5 \times 10^{4}$ cycles) [cite_start]: ~65 ksi[cite: 16, 17].
  - (R=8.68, $10^{6}$ cycles) [cite_start]: ~42 ksi[cite: 16, 17].
  - (R=8.68, $3 \times 10^{7}$ cycles - Run-out) [cite_start]: ~32 ksi[cite: 18].
- **Description Narrative** : Le graphique présente la résistance à la fatigue pour des spécimens entaillés ($K_{t}=3.4$) à $800^{\circ}F$. On observe deux courbes distinctes selon le rapport de contrainte (Stress Ratio R). La courbe supérieure (R=0.28) montre une décroissance régulière de la contrainte maximale admissible à mesure que le nombre de cycles augmente. La courbe inférieure (R=8.68) présente une pente moins abrupte mais des niveaux de contrainte globale plus faibles. [cite_start]Une donnée de "Run-out" est visible au-delà de $10^{7}$ cycles pour la contrainte la plus basse[cite: 18, 24].

### Correlative Information for Figure 6.2.1.1.8(b) [ALLOY:A-286]

| [ALLOY_ID] + [CONDITION_TEMPER]     | Propriété / Paramètre           | Valeur / Détail                                           |
| ----------------------------------- | ------------------------------- | --------------------------------------------------------- |
| [A-286] [Solution treated and aged] | Product Form                    | [cite_start]Bar, air melted [cite: 29]                    |
| [A-286] [Solution treated and aged] | TUS (Ultimate Tensile Strength) | [cite_start]141.4 ksi [cite: 31]                          |
| [A-286] [Solution treated and aged] | TYS (Yield Tensile Strength)    | [cite_start]95.3 ksi [cite: 31]                           |
| [A-286] [Solution treated and aged] | Test Temperature                | [cite_start]800 °F [cite: 32]                             |
| [A-286] [Solution treated and aged] | Specimen Details                | [cite_start]Notched, V-Groove, $K_{t}=3.4$ [cite: 34, 36] |
| [A-286] [Solution treated and aged] | Gross Diameter                  | [cite_start]0.375 inch [cite: 37]                         |
| [A-286] [Solution treated and aged] | Net Diameter                    | [cite_start]0.250 inch [cite: 38]                         |
| [A-286] [Solution treated and aged] | Root Radius (r)                 | [cite_start]0.010 inch [cite: 39]                         |
| [A-286] [Solution treated and aged] | Flank Angle (ω)                 | [cite_start]60° [cite: 39]                                |
| [A-286] [Solution treated and aged] | Heat Treatment (Step 1)         | [cite_start]1650°F for 2 hours, oil quenched [cite: 40]   |
| [A-286] [Solution treated and aged] | Heat Treatment (Step 2)         | [cite_start]1300°F for 16 hours, air cooled [cite: 41]    |
| [A-286] [Solution treated and aged] | Surface Condition               | [cite_start]As machined [cite: 42]                        |
| [A-286] [Solution treated and aged] | Loading                         | [cite_start]Axial [cite: 45]                              |
| [A-286] [Solution treated and aged] | Frequency                       | [cite_start]3600 cpm [cite: 45]                           |
| [A-286] [Solution treated and aged] | Environment                     | [cite_start]Air [cite: 45]                                |
| [A-286] [Solution treated and aged] | Sample Size                     | [cite_start]13 [cite: 48]                                 |

**Equivalent Stress Equation [ALLOY:A-286]**:
[cite_start]Log $N_{f}=11.4-4.4~log(S_{eq}-20)$ [cite: 47]
[cite_start]$S_{eq}=S_{max}(1-R)^{0.75}$ [cite: 47]
Std. [cite_start]Error of Estimate, $Log(Life)=0.271$ [cite: 47]
[cite_start]Standard Deviation, $Log(Life)=0.387$ [cite: 47]
[cite_start]$R^{2}=50.9\%$ [cite: 47]

**Notes Techniques**:
NOTES: STRESSES ARE BASED ON NET SECTION.
SAMPLE SIZE DOES NOT MEET GUIDELINE REQUIREMENTS.
[Caution: The equivalent stress model may provide unrealistic life predictions for stress ratios beyond those represented above.]
6-11

---

series: "HEAT-RESISTANT ALLOYS"
main-data_category: "Statistique"
second-data_categorie: "Courbes de fatigue S/N pour alliage A-286 barres lisses"
alloy_id: "A-286"
condition_temper: "Solution treated and aged"
product_form: "Bar, air melted"
thickness_range: "0.250 inch diameter"
source: "MIL-HDBK-5J"
page_pdf: "12"
units: "Imperial (ksi, °F, in)"

---

## Page 12

### 6.2.1.1.8 Fatigue Properties (Continued) [ALLOY:A-286]

MIL-HDBK-5J 31 January 2003

### ANALYSE GRAPHIQUE : Figure 6.2.1.1.8(c). Best-fit S/N curves for unnotched A-286 bar at 1000°F longitudinal direction [ALLOY:A-286].

- **Axes** :
  - [cite_start]**Axe X** : Fatigue Life, Cycles (échelle logarithmique de $10^{3}$ à $10^{9}$)[cite: 76].
  - [cite_start]**Axe Y** : Maximum Stress, ksi (échelle linéaire de 40 à 240)[cite: 51].
- **Coordonnées Clés (Extrapolées)** :
  - (R=0.48, $5 \times 10^{5}$ cycles) [cite_start]: ~142 ksi[cite: 67].
  - (R=0.48, $3 \times 10^{7}$ cycles) [cite_start]: ~115 ksi[cite: 67].
  - (R=0.00, $5 \times 10^{5}$ cycles) [cite_start]: ~105 ksi[cite: 67].
  - (R=0.00, $10^{8}$ cycles) [cite_start]: ~80 ksi[cite: 67].
  - (R=-1.00, $2 \times 10^{5}$ cycles) [cite_start]: ~65 ksi[cite: 66].
  - (R=-1.00, $10^{7}$ cycles) [cite_start]: ~55 ksi[cite: 66].
- **Description Narrative** : Le graphique illustre la fatigue pour des barres non entaillées ($K_{t}=1$) à $1000^{\circ}F$. Trois courbes sont présentées pour des rapports de contrainte R de -1.00, 0.00 et 0.48. La résistance à la fatigue augmente significativement avec le rapport R. Les courbes montrent une dégradation linéaire (sur échelle log-log) de la contrainte maximale avec le nombre de cycles. [cite_start]Plusieurs points de "Run-out" sont indiqués pour les trois conditions au-delà de $10^{7}$ cycles[cite: 68, 77].

### Correlative Information for Figure 6.2.1.1.8(c) [ALLOY:A-286]

| [ALLOY_ID] + [CONDITION_TEMPER]     | Propriété / Paramètre           | Valeur / Détail                                           |
| ----------------------------------- | ------------------------------- | --------------------------------------------------------- |
| [A-286] [Solution treated and aged] | Product Form                    | [cite_start]Bar, air melted [cite: 79]                    |
| [A-286] [Solution treated and aged] | TUS (Ultimate Tensile Strength) | [cite_start]137.2 ksi [cite: 81]                          |
| [A-286] [Solution treated and aged] | TYS (Yield Tensile Strength)    | [cite_start]100.6 ksi [cite: 81]                          |
| [A-286] [Solution treated and aged] | Test Temperature                | [cite_start]1000 °F [cite: 81]                            |
| [A-286] [Solution treated and aged] | Specimen Details                | [cite_start]Unnotched, 0.250 inch diameter [cite: 82, 83] |
| [A-286] [Solution treated and aged] | Heat Treatment (Step 1)         | [cite_start]1650°F for 2 hours, oil quenched [cite: 85]   |
| [A-286] [Solution treated and aged] | Heat Treatment (Step 2)         | [cite_start]1300°F for 16 hours, air cooled [cite: 86]    |
| [A-286] [Solution treated and aged] | Surface Condition               | [cite_start]Not given [cite: 87]                          |
| [A-286] [Solution treated and aged] | Loading                         | [cite_start]Axial [cite: 90]                              |
| [A-286] [Solution treated and aged] | Frequency                       | [cite_start]3600 cpm [cite: 91]                           |
| [A-286] [Solution treated and aged] | Environment                     | [cite_start]Air [cite: 91]                                |
| [A-286] [Solution treated and aged] | Sample Size                     | [cite_start]18 [cite: 95, 96]                             |

**Equivalent Stress Equation [ALLOY:A-286]**:
[cite_start]Log $N_{f}=44.2-19.3~log(S_{eq})$ [cite: 93]
[cite_start]$S_{eq}=S_{max}(1-R)^{0.57}$ [cite: 93]
Std. [cite_start]Error of Estimate, $Log(Life)=0.566$ [cite: 94]
[cite_start]Standard Deviation, $Log(Life)=0.835$ [cite: 94]
[cite_start]$R^{2}=54.0\%$ [cite: 94]

**Notes Techniques**:
NOTE: STRESSES ARE BASED ON NET SECTION.
[Caution: The equivalent stress model may provide unrealistic life predictions for stress ratios beyond those represented above.]
6-12

---

series: "HEAT-RESISTANT ALLOYS"
main-data_category: "Statistique"
second-data_categorie: "Courbes de fatigue S/N pour alliage A-286 barres entaillées"
alloy_id: "A-286"
condition_temper: "Solution treated and aged"
product_form: "Bar, air melted"
thickness_range: "0.375 inch gross diameter"
source: "MIL-HDBK-5J"
page_pdf: "13"
units: "Imperial (ksi, °F, in)"

---

## Page 13

### 6.2.1.1.8 Fatigue Properties (Continued) [ALLOY:A-286]

MIL-HDBK-5J 31 January 2003

### ANALYSE GRAPHIQUE : Figure 6.2.1.1.8(d). Best-fit S/N curves for notched, Kt=3.4, A-286 alloy bar at 1000°F, longitudinal direction [ALLOY:A-286].

- **Axes** :
  - [cite_start]**Axe X** : Fatigue Life, Cycles (échelle logarithmique de $10^{3}$ à $10^{8}$)[cite: 132].
  - [cite_start]**Axe Y** : Maximum Stress, ksi (échelle linéaire de 20 à 220)[cite: 99].
- **Coordonnées Clés (Extrapolées)** :
  - (R=0.74, $6 \times 10^{4}$ cycles) [cite_start]: ~138 ksi[cite: 121].
  - (R=0.74, $10^{7}$ cycles) [cite_start]: ~90 ksi[cite: 121].
  - (R=0.00, $5 \times 10^{4}$ cycles) [cite_start]: ~58 ksi[cite: 118].
  - (R=0.00, $10^{6}$ cycles) [cite_start]: ~45 ksi[cite: 118].
  - (R=-1.00, $2 \times 10^{4}$ cycles) [cite_start]: ~52 ksi[cite: 115].
