Repository: p-pouget/prisme-et-perspective

# Prisme et perspective

**Déploiement :**

[Prisme & Perspective sur Vercel](https://prisme-et-perspective.vercel.app/)

## Lab de Restitution - Architecture & Flux

Interface d’exposition technique pour l’archivage de flux de données et la documentation d’architectures logicielles. Cette plateforme centralise les preuves techniques d'extractions, de manipulations de flux et de déploiements.

## MÉTHODOLOGIE

Le rendu est piloté par la donnée (Data-Driven Rendering). Le contenu n'est pas rédigé manuellement mais généré par la transformation de flux JSON en rapports statiques via le framework Astro.

1. **Source** : Ingestion de fichiers JSON structurés dans le répertoire de données.
2.

File: src/data/prisme-hra-rag/Heat-Resistant-Alloys-MILHDBK5J.md (part 2 of 9)
---
  - (R=-1.00, $2 \times 10^{5}$ cycles) [cite_start]: ~35 ksi[cite: 115].
- **Description Narrative** : Cette figure montre l'effet des entailles ($K_{t}=3.4$) à $1000^{\circ}F$. La courbe à R=0.74 se situe à un niveau de contrainte beaucoup plus élevé que les courbes à R=0.00 et R=-1.00. Les courbes pour R=0.00 et R=-1.00 sont relativement proches l'une de l'autre et convergent vers un palier de fatigue bas entre 35 et 40 ksi vers $10^{7}$ cycles. [cite_start]Des "Run-outs" sont présents pour les trois conditions[cite: 123, 133].

### Correlative Information for Figure 6.2.1.1.8(d) [ALLOY:A-286]

| [ALLOY_ID] + [CONDITION_TEMPER]     | Propriété / Paramètre           | Valeur / Détail                                          |
| ----------------------------------- | ------------------------------- | -------------------------------------------------------- |
| [A-286] [Solution treated and aged] | Product Form                    | [cite_start]Bar, air melted [cite: 135]                  |
| [A-286] [Solution treated and aged] | TUS (Ultimate Tensile Strength) | [cite_start]137.2 ksi [cite: 137]                        |
| [A-286] [Solution treated and aged] | TYS (Yield Tensile Strength)    | [cite_start]100.6 ksi [cite: 137]                        |
| [A-286] [Solution treated and aged] | Test Temperature                | [cite_start]1000 °F [cite: 138]                          |
| [A-286] [Solution treated and aged] | Specimen Details                | [cite_start]Notched, V-Groove, $K_{t}=3.4$ [cite: 140]   |
| [A-286] [Solution treated and aged] | Gross Diameter                  | [cite_start]0.375 inch [cite: 142]                       |
| [A-286] [Solution treated and aged] | Net Diameter                    | [cite_start]0.250 inch [cite: 142]                       |
| [A-286] [Solution treated and aged] | Root Radius (r)                 | [cite_start]0.010 inch [cite: 143]                       |
| [A-286] [Solution treated and aged] | Flank Angle (w)                 | [cite_start]60° [cite: 143]                              |
| [A-286] [Solution treated and aged] | Heat Treatment (Step 1)         | [cite_start]1650°F for 2 hours, oil quenched [cite: 144] |
| [A-286] [Solution treated and aged] | Heat Treatment (Step 2)         | [cite_start]1300°F for 16 hours, air cooled [cite: 144]  |
| [A-286] [Solution treated and aged] | Surface Condition               | [cite_start]As machined [cite: 145]                      |
| [A-286] [Solution treated and aged] | Loading                         | [cite_start]Axial [cite: 148]                            |
| [A-286] [Solution treated and aged] | Frequency                       | [cite_start]3600 cpm [cite: 148]                         |
| [A-286] [Solution treated and aged] | Environment                     | [cite_start]Air [cite: 148]                              |
| [A-286] [Solution treated and aged] | Sample Size                     | [cite_start]17 [cite: 153]                               |

**Equivalent Stress Equation [ALLOY:A-286]**:
[cite_start]Log $N_{f}=7.86-2.19~log(S_{eq}-35.8)$ [cite: 151]
[cite_start]$S_{eq}=S_{max}(1-R)^{0.61}$ [cite: 151]
Std. [cite_start]Error of Estimate, $Log(Life)=0.365$ [cite: 152]
[cite_start]Standard Deviation, $Log(Life)=0.510$ [cite: 152]
[cite_start]$R^{2}=48.7\%$ [cite: 152]

**Notes Techniques**:
NOTES: STRESSES ARE BASED ON NET SECTION.
SAMPLE SIZE DOES NOT MEET GUIDELINE REQUIREMENTS.
[Caution: The equivalent stress model may provide unrealistic life predictions for stress ratios beyond those represented above.]
6-13

---

series: "HEAT-RESISTANT ALLOYS"
main-data_category: "Statistique"
second-data_categorie: "Courbes de fatigue S/N pour alliage A-286 barres lisses à 1250°F"
alloy_id: "A-286"
condition_temper: "Solution treated and aged"
product_form: "Bar, air melted"
thickness_range: "0.250 inch diameter"
source: "MIL-HDBK-5J"
page_pdf: "14"
units: "Imperial (ksi, °F, in)"

---

## Page 14

### 6.2.1.1.8 Fatigue Properties (Continued) [ALLOY:A-286]

MIL-HDBK-5J 31 January 2003

### ANALYSE GRAPHIQUE : Figure 6.2.1.1.8(e). Best-fit S/N curves for unnotched A-286 bar at 1250°F longitudinal direction [ALLOY:A-286].

- **Axes** :
  - [cite_start]**Axe X** : Fatigue Life, Cycles (échelle logarithmique de $10^{3}$ à $10^{8}$)[cite: 181].
  - [cite_start]**Axe Y** : Maximum Stress, ksi (échelle linéaire de 0 à 200)[cite: 156].
- **Coordonnées Clés (Extrapolées)** :
  - (R=0.20, $1.5 \times 10^{6}$ cycles) [cite_start]: ~95 ksi[cite: 173].
  - (R=0.20, $3 \times 10^{7}$ cycles) [cite_start]: ~80 ksi[cite: 173].
  - (R=-0.28, $3 \times 10^{5}$ cycles) [cite_start]: ~85 ksi[cite: 172].
  - (R=-0.28, $2 \times 10^{7}$ cycles) [cite_start]: ~70 ksi[cite: 172].
  - (R=-1.00, $2 \times 10^{5}$ cycles) [cite_start]: ~55 ksi[cite: 172].
  - (R=-1.00, $3 \times 10^{7}$ cycles) [cite_start]: ~42 ksi[cite: 172].
- **Description Narrative** : À $1250^{\circ}F$, la résistance à la fatigue pour des spécimens non entaillés ($K_{t}=1$) montre une décroissance stable. Plus le rapport R est élevé, plus la contrainte maximale supportée est importante. Les courbes pour R=0.20, R=-0.28 et R=-1.00 sont approximativement parallèles. [cite_start]La chute de performance par rapport à $1000^{\circ}F$ est notable, reflétant la sensibilité de l'alliage A-286 aux températures élevées au-dessus de $1200^{\circ}F$[cite: 182].

### Correlative Information for Figure 6.2.1.1.8(e) [ALLOY:A-286]

| [ALLOY_ID] + [CONDITION_TEMPER]     | Propriété / Paramètre           | Valeur / Détail                                             |
| ----------------------------------- | ------------------------------- | ----------------------------------------------------------- |
| [A-286] [Solution treated and aged] | Product Form                    | [cite_start]Bar, air melted [cite: 184]                     |
| [A-286] [Solution treated and aged] | TUS (Ultimate Tensile Strength) | [cite_start]109.6 ksi [cite: 186]                           |
| [A-286] [Solution treated and aged] | TYS (Yield Tensile Strength)    | [cite_start]96.5 ksi [cite: 186]                            |
| [A-286] [Solution treated and aged] | Test Temperature                | [cite_start]1250 °F [cite: 187]                             |
| [A-286] [Solution treated and aged] | Specimen Details                | [cite_start]Unnotched, 0.250 inch diameter [cite: 188, 189] |
| [A-286] [Solution treated and aged] | Heat Treatment (Step 1)         | [cite_start]1650°F for 2 hours, oil quenched [cite: 191]    |
| [A-286] [Solution treated and aged] | Heat Treatment (Step 2)         | [cite_start]1300°F for 16 hours, air cooled [cite: 192]     |
| [A-286] [Solution treated and aged] | Surface Condition               | [cite_start]Not given [cite: 193]                           |
| [A-286] [Solution treated and aged] | Loading                         | [cite_start]Axial [cite: 195]                               |
| [A-286] [Solution treated and aged] | Frequency                       | [cite_start]3600 cpm [cite: 195]                            |
| [A-286] [Solution treated and aged] | Environment                     | [cite_start]Air [cite: 195]                                 |
| [A-286] [Solution treated and aged] | Sample Size                     | [cite_start]13 [cite: 200]                                  |

**Equivalent Stress Equation [ALLOY:A-286]**:
[cite_start]Log $N_{f}=30.8-12.8~log(S_{eq})$ [cite: 197]
[cite_start]$S_{eq}=S_{max}(1-R)^{0.77}$ [cite: 197]
Std. [cite_start]Error of Estimate, $Log(Life)=0.513$ [cite: 198]
[cite_start]Standard Deviation, $Log(Life)=0.788$ [cite: 198]
[cite_start]$R^{2}=57.6\%$ [cite: 198]

**Notes Techniques**:
NOTES: STRESSES ARE BASED ON NET SECTION.
SAMPLE SIZE DOES NOT MEET GUIDELINE REQUIREMENTS.
[Caution: The equivalent stress model may provide unrealistic life predictions for stress ratios beyond those represented above.]
6-14

---

series: "HEAT-RESISTANT ALLOYS"
main-data_category: "Alliage"
second-data_categorie: "Propriétés physiques de l'alliage N-155"
alloy_id: "N-155"
condition_temper: "Solution treated"
product_form: "Sheet, Tubing, Bar, Forging"
thickness_range: "NOT_SPECIFIED"
source: "MIL-HDBK-5J"
page_pdf: "15"
units: "Imperial (ksi, °F, in)"

---

## Page 15

### 6.2.2 N-155 [ALLOY:N-155]

MIL-HDBK-5J 31 January 2003

### 6.2.2.0 Comments and Properties [ALLOY:N-155]

L'alliage N-155, également connu sous le nom de Multimet, est conçu pour des applications impliquant des contraintes élevées jusqu'à $1500^{\circ}F$. Il possède de bonnes propriétés d'oxydation, une bonne ductilité et peut être fabriqué facilement par des méthodes conventionnelles.
Cet alliage a été utilisé dans de nombreuses applications aéronautiques, notamment les pièces de postcombustion, les chambres de combustion, les ensembles d'échappement, les pièces de turbine et les boulons.

Le N-155 est forgé facilement entre $1650^{\circ}F$ et $2200^{\circ}F$. Il est facilement formé par des méthodes conventionnelles ; des recuits intermédiaires peuvent être nécessaires pour restaurer sa ductilité. Cet alliage est usinable dans tous les états ; des vitesses de coupe lentes et un débit important de liquide de refroidissement sont requis.
La soudabilité du N-155 est comparable à celle des aciers inoxydables austénitiques.
La résistance à l'oxydation de la tôle N-155 est bonne jusqu'à $1500^{\circ}F$.

### Table 6.2.2.0(a). Material Specifications for N-155 Alloy [ALLOY:N-155]

| [ALLOY_ID] | Specification | Form            | Condition                                         |
| ---------- | ------------- | --------------- | ------------------------------------------------- |
| [N-155]    | AMS 5532      | Sheet           | [cite_start]Solution treated [cite: 217]          |
| [N-155]    | AMS 5585      | Tubing (welded) | [cite_start]Solution treated [cite: 217]          |
| [N-155]    | AMS 5768      | Bar and forging | [cite_start]Solution treated and aged [cite: 217] |
| [N-155]    | AMS 5769      | Bar and forging | [cite_start]Solution treated [cite: 217]          |

### 6.2.2.1 Solution-Treated Condition [ALLOY:N-155]

Des courbes à température élevée sont présentées dans les Figures 6.2.2.1.1(a) et (b), ainsi que 6.2.2.1.4(a) et (b). Les propriétés de rupture sous contrainte sont spécifiées à $1500^{\circ}F$ pour les tôles et à $1350^{\circ}F$ pour les barres et les pièces forgées.

### ANALYSE GRAPHIQUE : Figure 6.2.2.0. Effect of temperature on the physical properties of N-155 alloy [ALLOY:N-155].

- **Axes** :
  - [cite_start]**Axe X** : Temperature, F (0 à 1600)[cite: 240].
  - [cite_start]**Axe Y (Gauche - K)** : Thermal Conductivity, Btu/[(hr)(ft²)(°F)/ft] (8 à 13)[cite: 223].
  - [cite_start]**Axe Y (Droite - α)** : Mean Coefficient of Thermal Expansion, $10^{-6}$ in./in./°F (8 à 10)[cite: 236].
- **Coordonnées Clés (Extrapolées)** :
  - [cite_start]Conductivité (K) à 400°F : ~8.4[cite: 234].
  - [cite_start]Conductivité (K) à 1100°F : ~11.6[cite: 234].
  - [cite_start]Expansion (α) à 400°F : ~8.5[cite: 229].
  - [cite_start]Expansion (α) à 1000°F : ~9.1[cite: 229].
  - [cite_start]Expansion (α) à 1600°F : ~10.0[cite: 229].
- **Description Narrative** : La conductivité thermique (K) augmente de manière linéaire avec la température. [cite_start]Le coefficient moyen d'expansion thermique (α) augmente également, mais suivant une courbe plus douce, montrant une expansion thermique croissante à mesure que le matériau chauffe[cite: 241].

6-15

---

series: "HEAT-RESISTANT ALLOYS"
main-data_category: "Alliage"
second-data_categorie: "Propriétés mécaniques de calcul pour N-155"
alloy_id: "N-155"
condition_temper: "Solution treated"
product_form: "Sheet, Strip, Plate, Tubing"
thickness_range: "≤0.187 in."
source: "MIL-HDBK-5J"
page_pdf: "16"
units: "Imperial (ksi, °F, in)"

---

## Page 16

### Table 6.2.2.0(b). Design Mechanical and Physical Properties of N-155 Alloy [ALLOY:N-155]

| [ALLOY_ID] + [CONDITION_TEMPER] | Propriété                 | Forme / Spécification        | Épaisseur / Base                           | Valeur                      |
| ------------------------------- | ------------------------- | ---------------------------- | ------------------------------------------ | --------------------------- |
| [N-155] [Solution treated]      | $F_{tu}$ ksi (L/LT)       | Sheet/Strip/Plate (AMS 5532) | [cite_start]$\le0.187$ in. / S [cite: 244] | 100 ksi                     |
| [N-155] [Solution treated]      | $F_{tu}$ ksi (L/LT)       | Tubing (AMS 5585)            | [cite_start]NOT_SPECIFIED / S [cite: 244]  | 100 ksi                     |
| [N-155] [Solution treated]      | $F_{ty}$ ksi (LT)         | Sheet/Strip/Plate (AMS 5532) | [cite_start]$\le0.187$ in. / S [cite: 244] | 49 ksi (b)                  |
| [N-155] [Solution treated]      | $F_{ty}$ ksi (L)          | Tubing (AMS 5585)            | [cite_start]NOT_SPECIFIED / S [cite: 244]  | 49 ksi (b)                  |
| [N-155] [Solution treated]      | Elongation (%) (L/LT)     | Sheet/Strip/Plate (AMS 5532) | [cite_start]$\le0.187$ in. / S [cite: 244] | 40 %                        |
| [N-155] [Solution treated]      | E ($10^{3}$ ksi)          | All Forms                    | NOT_SPECIFIED                              | 29.2 ksi                    |
| [N-155] [Solution treated]      | $E_{c}$ ($10^{3}$ ksi)    | All Forms                    | NOT_SPECIFIED                              | 29.2 ksi                    |
| [N-155] [Solution treated]      | G ($10^{3}$ ksi)          | All Forms                    | NOT_SPECIFIED                              | 11.2 ksi                    |
| [N-155] [Solution treated]      | ω ($lb/in.^{3}$)          | Physical Property            | Density                                    | 0.300 $lb/in.^{3}$          |
| [N-155] [Solution treated]      | C ($Btu/(lb)(^{\circ}F)$) | Physical Property            | 70 to 212°F                                | 0.103 $Btu/(lb)(^{\circ}F)$ |
| [N-155] [Solution treated]      | K                         | Physical Property            | [cite_start]See Figure 6.2.2.0 [cite: 244] | See Fig. 6.2.2.0            |
| [N-155] [Solution treated]      | α                         | Physical Property            | [cite_start]See Figure 6.2.2.0 [cite: 244] | See Fig. 6.2.2.0            |

**Notes Techniques**:
a Test direction longitudinal for widths less than 9 inches: transverse for widths 9 inches and over.
b Typical value reduced to minimum.
c Strip = 35.
Full section 0.625 thick = 40.
Full section > 0.625 thick = 30.
6-16

---

series: "HEAT-RESISTANT ALLOYS"
main-data_category: "Géométrique"
second-data_categorie: "Effet de la température sur la résistance (Ftu, Fty) de N-155"
alloy_id: "N-155"
condition_temper: "Solution treated"
product_form: "Wrought alloy"
thickness_range: "NOT_SPECIFIED"
source: "MIL-HDBK-5J"
page_pdf: "17"
units: "Imperial (ksi, °F, in)"

---

## Page 17

### 6.2.2.1.1 Tensile Properties [ALLOY:N-155]

MIL-HDBK-5J 31 January 2003

### ANALYSE GRAPHIQUE : Figure 6.2.2.1.1(a). Effect of temperature on the tensile ultimate strength (Ftu) of N-155 alloy [ALLOY:N-155].

- **Axes** :
  - [cite_start]**Axe X** : Temperature, F (0 à 2000)[cite: 263].
  - [cite_start]**Axe Y** : Per Cent $F_{tu}$ at Room Temperature (0 à 100)[cite: 251].
- **Coordonnées Clés (Extrapolations pour exposition 1/2 h)** :
  - [cite_start]70°F : 100%[cite: 252].
  - [cite_start]600°F : ~85%[cite: 264].
  - [cite_start]1000°F : ~80%[cite: 264].
  - [cite_start]1200°F : ~75%[cite: 264].
  - [cite_start]1400°F : ~52%[cite: 264].
  - [cite_start]1600°F : ~32%[cite: 264].
  - [cite_start]2000°F : ~12%[cite: 264].
- [cite_start]**Description Narrative** : La résistance ultime ($F_{tu}$) diminue graduellement jusqu'à $1200^{\circ}F$, puis chute de manière drastique au-delà de cette température, ne conservant qu'environ 12% de sa résistance initiale à $2000^{\circ}F$[cite: 260, 264].

### ANALYSE GRAPHIQUE : Figure 6.2.2.1.1(b). Effect of temperature on the tensile yield strength (Fty) of N-155 alloy [ALLOY:N-155].

- **Axes** :
  - [cite_start]**Axe X** : Temperature, F (0 à 2000)[cite: 277].
  - [cite_start]**Axe Y** : Per Cent $F_{ty}$ at Room Temperature (0 à 100)[cite: 265].
- **Coordonnées Clés (Extrapolations pour exposition 1/2 h)** :
  - [cite_start]70°F : 100%[cite: 266].
  - [cite_start]400°F : ~80%[cite: 278].
  - [cite_start]800°F : ~68%[cite: 278].
  - [cite_start]1200°F : ~55%[cite: 278].
  - [cite_start]1600°F : ~38%[cite: 278].
  - [cite_start]2000°F : ~12%[cite: 278].
- **Description Narrative** : La limite d'élasticité ($F_{ty}$) montre une chute plus linéaire et régulière que la résistance ultime sur toute la plage de température. [cite_start]À $1200^{\circ}F$, l'alliage conserve environ 55% de sa limite d'élasticité ambiante[cite: 273, 278].

6-17

---

series: "HEAT-RESISTANT ALLOYS"
main-data_category: "Géométrique"
second-data_categorie: "Effet de la température sur le module d'élasticité et le coefficient de Poisson de N-155"
alloy_id: "N-155"
condition_temper: "Solution treated"
product_form: "Wrought alloy"
thickness_range: "NOT_SPECIFIED"
source: "MIL-HDBK-5J"
page_pdf: "18"
units: "Imperial (ksi, °F, in)"

---

## Page 18

### 6.2.2.1.4 Moduli [ALLOY:N-155]

MIL-HDBK-5J 31 January 2003

### ANALYSE GRAPHIQUE : Figure 6.2.2.1.4(a). Effect of temperature on the tensile and compressive moduli (E and Ec) of N-155 alloy [ALLOY:N-155].

- **Axes** :
  - [cite_start]**Axe X** : Temperature, F (0 à 2000)[cite: 300].
  - [cite_start]**Axe Y** : Per Cent E and $E_{c}$ at Room Temperature (0 à 100)[cite: 280, 281].
- **Coordonnées Clés (Typiques)** :
  - [cite_start]70°F : 100%[cite: 280].
  - [cite_start]600°F : ~85%[cite: 301].
  - [cite_start]1000°F : ~78%[cite: 301].
  - [cite_start]1400°F : ~65%[cite: 301].
  - [cite_start]2000°F : ~28%[cite: 301].
- **Description Narrative** : Les modules de traction (E) et de compression ($E_{c}$) diminuent de façon continue avec la température. [cite_start]La réduction est modérée jusqu'à $1200^{\circ}F$ (~70% conservé) puis s'accélère aux températures très élevées[cite: 288, 301].

### ANALYSE GRAPHIQUE : Figure 6.2.2.1.4(b). Effect of temperature on Poisson's ratio (μ) for N-155 alloy [ALLOY:N-155].

- **Axes** :
  - [cite_start]**Axe X** : Temperature, F (0 à 1600)[cite: 312].
  - [cite_start]**Axe Y** : Poisson's Ratio (0.290 à 0.340)[cite: 302].
- **Coordonnées Clés (Typiques)** :
  - [cite_start]70°F : ~0.298[cite: 314].
  - [cite_start]400°F : ~0.306[cite: 314].
  - [cite_start]800°F : ~0.315[cite: 314].
  - [cite_start]1200°F : ~0.326[cite: 314].
  - [cite_start]1500°F : ~0.338[cite: 314].
- [cite_start]**Description Narrative** : Le coefficient de Poisson (μ) augmente de manière quasi linéaire avec la température, passant d'environ 0.30 à température ambiante à près de 0.34 à $1500^{\circ}F$[cite: 308, 314].

6-18

---

series: "HEAT-RESISTANT ALLOYS"
main-data_category: "Procédural"
second-data_categorie: "Généralités et considérations métallurgiques sur les alliages de Nickel"
alloy_id: "NICKEL-BASE ALLOYS (GENERAL)"
condition_temper: "NOT_SPECIFIED"
product_form: "Wrought, Cast"
thickness_range: "NOT_SPECIFIED"
source: "MIL-HDBK-5J"
page_pdf: "19"
units: "Imperial (ksi, °F, in)"

---

## Page 19

### 6.3 NICKEL-BASE ALLOYS [ALLOY:NICKEL-BASE]

MIL-HDBK-5J 31 January 2003

### 6.3.0 GENERAL COMMENTS [ALLOY:NICKEL-BASE]

Le nickel est l'élément de base de la plupart des alliages résistants à la chaleur pour les hautes températures. Bien qu'il soit plus cher que le fer, le nickel fournit une structure austénitique qui possède une plus grande ténacité et une meilleure aptitude au façonnage que les structures ferritiques de même niveau de résistance.

### 6.3.0.1 Metallurgical Considerations [ALLOY:NICKEL-BASE]

- [cite_start]**Composition** : Les éléments d'alliage communs pour le nickel sont le cobalt, le fer, le chrome, le molybdène, le titane et l'aluminium[cite: 321].
  - [cite_start]**Cobalt** : Améliore la résistance à haute température[cite: 322].
  - [cite_start]**Fer** : Renforce la matrice et réduit le coût[cite: 323].
  - [cite_start]**Chrome** : Augmente la résistance et la résistance à l'oxydation[cite: 324].
  - [cite_start]**Molybdène** : Contribue au durcissement par solution solide[cite: 324].
  - [cite_start]**Titane/Aluminium** : Permettent le durcissement par vieillissement via les précipités $Ni_{3}$(Ti, Al)[cite: 325].
- [cite_start]**Melting** : La fusion sous vide est conseillée pour les alliages durcissables par vieillissement[cite: 327].

- **Heat Treatment [ALLOY:NICKEL-BASE]** :
  - Les alliages de nickel sont sensibles à la fragilisation par le soufre. Il est essentiel d'éliminer graisse, huile et lubrifiants avant traitement.
  - Un contrôle rigoureux du four est nécessaire ; une surchauffe de seulement $35^{\circ}F$ peut altérer la résistance.
  - [cite_start]Après mise en solution, les alliages sont généralement trempés à l'eau (ou à l'air pour les sections lourdes [cite: 336]).
  - Pour le recuit de détente (stress-relief), il est vital de chauffer rapidement à travers la plage $1200^{\circ}F$ - $1400^{\circ}F$ (basse ductilité) pour éviter un vieillissement prématuré.

### 6.3.0.2 Manufacturing Considerations [ALLOY:NICKEL-BASE]

- [cite_start]**Forging** : Tous les alliages (sauf moulage) peuvent être forgés[cite: 342]. [cite_start]Les nuances durcissables par vieillissement nécessitent un équipement plus lourd[cite: 343].

6-19

---

series: "HEAT-RESISTANT ALLOYS"
main-data_category: "Procédural"
second-data_categorie: "Fabrication, soudage et brasage des alliages de Nickel"
alloy_id: "NICKEL-BASE ALLOYS (GENERAL)"
condition_temper: "Annealed, Age-hardened"
product_form: "Sheet, Weldments"
thickness_range: "NOT_SPECIFIED"
source: "MIL-HDBK-5J"
page_pdf: "20"
units: "Imperial (ksi, °F, in)"

---

## Page 20

### 6.3.0.2 Manufacturing Considerations (Continued) [ALLOY:NICKEL-BASE]

MIL-HDBK-5J 31 January 2003

- **Cold Forming [ALLOY:NICKEL-BASE]** : Presque tous les alliages corroyés en tôle sont formables à froid. [cite_start]Les alliages à haute résistance nécessitent des pressions plus élevées et des recuits plus fréquents[cite: 347].
- **Machining [ALLOY:NICKEL-BASE]** : Facilement usinables si les conditions optimales (outil, vitesse, avance) sont respectées.
- **Welding [ALLOY:NICKEL-BASE]** :
  - [cite_start]Alliages à renforcement de matrice : Pas de problèmes sérieux[cite: 350].
  - Alliages durcissables par vieillissement :
    1. [cite_start]Confiner le soudage au matériau recuit[cite: 353].
    2. [cite_start]Risque de fissuration élevé dans le matériau durci[cite: 354].
    3. [cite_start]Recuire les pièces sévèrement travaillées avant soudage[cite: 357].
    4. [cite_start]Chauffage rapide requis pour la détente après soudage[cite: 359].
    5. [cite_start]Les soudures par fusion peuvent n'afficher que 70 à 80 % de la résistance à la rupture du métal de base[cite: 360].
- **Brazing [ALLOY:NICKEL-BASE]** :
  - Réponse favorable pour les alliages au chrome (type inox austénitique).
  - Atmosphères : hydrogène sec, argon, hélium (point de rosée $\le -80^{\circ}F$) ou vide.
  - [cite_start]Les alliages Al-Ti sont difficiles à braser ; un nickelage ou ferrage préalable de 0.5 à 1 mil est souvent utilisé pour empêcher l'oxydation[cite: 367, 368].
  - Alliages de brasage types Ni-Cr-Si-B et Ni-Cr-Si (Nicrobraz) pour les hautes températures.

6-20

---

series: "[HEAT-RESISTANT ALLOYS]"
main-data_category: "[Alliage]"
second-data_categorie: "[Propriétés thermomécaniques et formage]"
alloy_id: "[AMS 5536; AMS 5754 - Hastelloy X]"
condition_temper: "[Solution-treated (annealed)]"
product_form: "[Sheet; Plate; Bar; Forging]"
thickness_range: "NOT_SPECIFIED"
source: "MIL-HDBK-5J"
page_pdf: "21"
units: "Imperial (ksi, °F, in)"

---

## Page 21

### 6.3.1 HASTELLOY X [ALLOY:Hastelloy X]

#### 6.3.1.0 Comments and Properties [ALLOY:Hastelloy X]

Hastelloy X is a nickel-base alloy used for combustor-liner parts, turbine-exhaust weldments, afterburner parts, and other parts requiring oxidation resistance and moderately high strength above $1450^{\circ}F$. [cite_start]It is not hardenable except by cold working and is used in the solution-treated (annealed) condition. [cite: 1, 2, 3]

[cite_start]Hastelloy X is available in all the usual mill forms. [cite: 4]

[cite_start]Hastelloy X is somewhat difficult to forge; forging should be started at $2150^{\circ}F$ to $2200^{\circ}F$ and continued as long as the material flows freely. [cite: 5] [cite_start]It should be in the annealed condition for optimum cold forming, and severely formed detail parts should be solution treated at $2150^{\circ}F$ for 7 to 10 minutes and cooled rapidly after forming. [cite: 6]

[cite_start]Machinability of Hastelloy X is similar to that of austenitic stainless steel; the alloy is tough and requires low cutting speeds and ample cutting fluids. [cite: 7, 8]

[cite_start]Hastelloy X can be resistance or fusion welded or brazed; large or complex fusion weldments require stress relief at $1600^{\circ}F$ for 1 hour. [cite: 9, 10]

Hastelloy X has good oxidation resistance up to $2100^{\circ}F$. [cite_start]It age hardens somewhat during long exposure between $1200^{\circ}F$ and $1800^{\circ}F$. [cite: 11]

[cite_start]Some material specifications for Hastelloy X are presented in Table 6.3.1.0(a). [cite: 12] [cite_start]Room-temperature mechanical and physical properties for Hastelloy X sheet are presented in Table 6.3.1.0(b). [cite: 13] [cite_start]AMS 5754 does not specify tensile properties for bars and forgings. [cite: 14] [cite_start]Figure 6.3.1.0 shows the effect of temperature on physical properties. [cite: 15]

#### Table 6.3.1.0(a). Material Specifications for Hastelloy X [ALLOY:Hastelloy X]

| [ALLOY_ID] + [CONDITION] | Specification | Form            | Condition                        |
| :----------------------- | :------------ | :-------------- | :------------------------------- |
| [Hastelloy X] [Annealed] | AMS 5536      | Sheet and plate | Solution heat treated (annealed) |
| [Hastelloy X] [Annealed] | AMS 5754      | Bar and forging | Solution heat treated (annealed) |

#### 6.3.1.1 Annealed Condition [ALLOY:Hastelloy X]

[cite_start]The effect of temperature on various mechanical properties is presented in Figures 6.3.1.1.1 and 6.3.1.1.4. [cite: 18] [cite_start]In addition, certain stress-rupture requirements at $1500^{\circ}F$ are specified in AMS 5536 and 5754 for Hastelloy X. Typical tensile stress-strain curves at room and elevated temperatures are presented in Figure 6.3.1.1.6(a). [cite: 19] [cite_start]Typical compressive stress-strain and tangent-modulus curves at room and elevated temperatures are presented in Figure 6.3.1.1.6(b). [cite: 20]

[cite_start]6-21 [cite: 21]

---

series: "[HEAT-RESISTANT ALLOYS]"
main-data_category: "[Statistique]"
second-data_categorie: "[Propriétés mécaniques et physiques de calcul]"
alloy_id: "[AMS 5536 - Hastelloy X]"
condition_temper: "[Solution treated (annealed)]"
product_form: "[Sheet; Plate]"
thickness_range: "[<0.010 to >2.000 in.]"
source: "MIL-HDBK-5J"
page_pdf: "22"
units: "Imperial (ksi, °F, in)"

---

## Page 22

### Table 6.3.1.0(b). Design Mechanical and Physical Properties of Hastelloy X Sheet and Plate [ALLOY:Hastelloy X]

| [ALLOY_ID] + [CONDITION] | Property                | Thickness (in.) | Basis | Value               |
| :----------------------- | :---------------------- | :-------------- | :---- | :------------------ |
| [AMS 5536] [Annealed]    | $F_{tu}$ (LT)           | < 0.010         | S     | 105 ksi             |
| [AMS 5536] [Annealed]    | $F_{tu}$ (LT)           | 0.010 - 0.019   | S     | 105 ksi             |
| [AMS 5536] [Annealed]    | $F_{tu}$ (LT)           | 0.020 - 0.100   | S     | 102 ksi             |
| [AMS 5536] [Annealed]    | $F_{tu}$ (LT)           | 0.101 - 0.187   | A     | 106 ksi             |
| [AMS 5536] [Annealed]    | $F_{tu}$ (LT)           | 0.101 - 0.187   | B     | 105 ksi             |
| [AMS 5536] [Annealed]    | $F_{tu}$ (LT)           | 0.188 - 2.000   | S     | 100 ksi             |
| [AMS 5536] [Annealed]    | $F_{tu}$ (LT)           | > 2.000         | S     | 95 ksi              |
| [AMS 5536] [Annealed]    | $F_{ty}$ (LT)           | < 0.010         | S     | 45 ksi              |
| [AMS 5536] [Annealed]    | $F_{ty}$ (LT)           | 0.010 - 0.019   | S     | 45 ksi              |
| [AMS 5536] [Annealed]    | $F_{ty}$ (LT)           | 0.020 - 0.100   | S     | 47 ksi              |
| [AMS 5536] [Annealed]    | $F_{ty}$ (LT)           | 0.101 - 0.187   | A     | 44 ksi              |
| [AMS 5536] [Annealed]    | $F_{ty}$ (LT)           | 0.101 - 0.187   | B     | 45 ksi              |
| [AMS 5536] [Annealed]    | $F_{ty}$ (LT)           | 0.188 - 2.000   | S     | 40 ksi              |
| [AMS 5536] [Annealed]    | $F_{ty}$ (LT)           | > 2.000         | S     | 40 ksi              |
| [AMS 5536] [Annealed]    | e (percent)             | 0.010 - 0.019   | S     | 29 %                |
| [AMS 5536] [Annealed]    | e (percent)             | 0.020 - 0.100   | S     | 35 %                |
| [AMS 5536] [Annealed]    | e (percent)             | 0.101 - 0.187   | S     | 35 %                |
| [AMS 5536] [Annealed]    | e (percent)             | 0.188 - 2.000   | S     | 35 %                |
| [AMS 5536] [Annealed]    | e (percent)             | > 2.000         | S     | 35 %                |
| [AMS 5536] [Annealed]    | E                       | All             | S     | 29.8 x $10^{3}$ ksi |
| [AMS 5536] [Annealed]    | $E_{c}$                 | All             | S     | 29.8 x $10^{3}$ ksi |
| [AMS 5536] [Annealed]    | G                       | All             | S     | 11.3 x $10^{3}$ ksi |
| [AMS 5536] [Annealed]    | $\mu$                   | All             | S     | 0.32                |
| [AMS 5536] [Annealed]    | $\omega$ (Density)      | All             | S     | 0.297 $lb/in.^{3}$  |
| [AMS 5536] [Annealed]    | C (Spec. Heat)          | All             | S     | See Figure 6.3.1.0  |
| [AMS 5536] [Annealed]    | K (Thermal Cond.)       | All             | S     | See Figure 6.3.1.0  |
| [AMS 5536] [Annealed]    | $\alpha$ (Thermal Exp.) | All             | S     | See Figure 6.3.1.0  |

[cite_start]a Test direction longitudinal for widths less than 9 inches: transverse for widths 9 inches and over. [cite: 25]

[cite_start]6-22 [cite: 26]

---

series: "[HEAT-RESISTANT ALLOYS]"
main-data_category: "[Alliage]"
second-data_categorie: "[Propriétés physiques en fonction de la température]"
alloy_id: "[Hastelloy X]"
condition_temper: "[Annealed]"
product_form: "[NOT_SPECIFIED]"
thickness_range: "NOT_SPECIFIED"
source: "MIL-HDBK-5J"
page_pdf: "23"
units: "Imperial (ksi, °F, in)"

---

## Page 23

### ANALYSE GRAPHIQUE : Figure 6.3.1.0. Effect of temperature on the physical properties of Hastelloy X. [ALLOY:Hastelloy X]

- **Axes :**
  - [cite_start]**Axe X :** Temperature, $^{\circ}F$ (de 0 à 1600). [cite: 43, 44]
  - [cite_start]**Axe Y (Gauche - K) :** Thermal Conductivity (K), $Btu/[(hr)(ft^{2})(^{\circ}F)/ft]$ (de 6 à 16). [cite: 27, 30]
  - [cite_start]**Axe Y (Milieu - C) :** Specific Heat (C), $Btu/(lb)(^{\circ}F)$ (de 0.10 à 0.20). [cite: 37, 38, 40]
  - [cite_start]**Axe Y (Droite - $\alpha$) :** Mean Coefficient of Thermal Expansion ($\alpha$), $10^{-6} in./in./^{\circ}F$ (de 6 à 10). [cite: 49, 50]
- **Coordonnées clés extraites :**
  - **K (Conductivité) :** (200, ~8.3), (600, ~10.5), (1000, ~12.5), (1400, ~14.5).
  - **C (Chaleur Spécifique) :** (200, ~0.115), (600, ~0.125), (1000, ~0.135), (1400, ~0.150).
  - **$\alpha$ (Expansion) :** (200, ~7.6), (600, ~8.0), (1000, ~8.5), (1600, ~9.2).
- **Description Narrative :** Le graphique illustre une corrélation positive entre la température et les trois propriétés physiques. La conductivité thermique (K) et la chaleur spécifique (C) augmentent de manière quasi linéaire avec la température. [cite_start]Le coefficient d'expansion thermique moyenne ($\alpha$), mesuré entre $70^{\circ}F$ et la température indiquée, montre une progression stable et ascendante à mesure que la température s'élève jusqu'à $1600^{\circ}F$. [cite: 45]

[cite_start]6-23 [cite: 46]

---

series: "[HEAT-RESISTANT ALLOYS]"
main-data_category: "[Alliage]"
second-data_categorie: "[Comportement mécanique à haute température]"
alloy_id: "[Hastelloy X]"
condition_temper: "[Annealed]"
product_form: "[Sheet]"
thickness_range: "NOT_SPECIFIED"
source: "MIL-HDBK-5J"
page_pdf: "24"
units: "Imperial (ksi, °F, in)"

---

## Page 24

### ANALYSE GRAPHIQUE : Figure 6.3.1.1.1. Effect of temperature on the tensile ultimate strength ($F_{tu}$) and the tensile yield strength ($F_{ty}$) of Hastelloy X sheet. [ALLOY:Hastelloy X]

- **Axes :**
  - [cite_start]**Axe X :** Temperature, $^{\circ}F$ (0 à 2000). [cite: 65, 66]
  - [cite_start]**Axe Y :** Percentage of Room Temperature Strength (0 à 100). [cite: 54, 55]
- **Coordonnées clés extraites :**
  - **$F_{tu}$ :** ($400^{\circ}F$, ~95%), ($800^{\circ}F$, ~85%), ($1200^{\circ}F$, ~70%), ($1600^{\circ}F$, ~25%), ($2000^{\circ}F$, ~5%).
  - **$F_{ty}$ :** ($400^{\circ}F$, ~90%), ($800^{\circ}F$, ~85%), ($1200^{\circ}F$, ~75%), ($1600^{\circ}F$, ~45%), ($2000^{\circ}F$, ~10%).
- **Description Narrative :** La résistance à la traction chute de manière significative avec l'augmentation de la température. [cite_start]$F_{tu}$ et $F_{ty}$ restent relativement stables jusqu'à environ $800^{\circ}F$, puis entament une décroissance accélérée, particulièrement sévère au-delà de $1200^{\circ}F$. [cite: 67]

### ANALYSE GRAPHIQUE : Figure 6.3.1.1.4. Effect of temperature on dynamic modulus (E) of Hastelloy X sheet. [ALLOY:Hastelloy X]

- **Axes :**
  - [cite_start]**Axe X :** Temperature, $^{\circ}F$ (0 à 1800). [cite: 79, 80]
  - [cite_start]**Axe Y :** Percent E at Room Temperature (0 à 100). [cite: 68, 69]
- **Coordonnées clés extraites :**
  - **E dynamique :** ($200^{\circ}F$, ~98%), ($600^{\circ}F$, ~94%), ($1000^{\circ}F$, ~88%), ($1400^{\circ}F$, ~80%), ($1800^{\circ}F$, ~70%).
- **Description Narrative :** Le module d'élasticité dynamique diminue de façon linéaire et constante avec la chaleur. [cite_start]À $1800^{\circ}F$, le matériau conserve environ 70 % de sa rigidité initiale à température ambiante. [cite: 81]

[cite_start]Note: The reduction in dynamic modulus due to elevated temperature may be significantly less than the reduction in static modulus. [cite: 76]

[cite_start]6-24 [cite: 82]

---

series: "[HEAT-RESISTANT ALLOYS]"
main-data_category: "[Alliage]"
second-data_categorie: "[Courbes Contrainte-Déformation]"
alloy_id: "[Hastelloy X]"
condition_temper: "[Annealed]"
product_form: "[Sheet]"
thickness_range: "NOT_SPECIFIED"
source: "MIL-HDBK-5J"
page_pdf: "25"
units: "Imperial (ksi, °F, in)"

---

## Page 25

### ANALYSE GRAPHIQUE : Figure 6.3.1.1.6(a). Typical tensile stress-strain curves for Hastelloy X sheet at room and elevated temperatures. [ALLOY:Hastelloy X]

- **Axes :**
  - **Axe X :** Strain, 0.001 in./in. (0 à 12)[cite_start]. [cite: 112, 115]
  - [cite_start]**Axe Y :** Stress, ksi (0 à 60). [cite: 83, 84]
- **Coordonnées clés extraites :**
  - **RT :** Max Stress ~56 ksi à 8.0 strain.
  - **$1000^{\circ}F$ :** Max Stress ~44 ksi à 8.0 strain.
  - **$2000^{\circ}F$ :** Max Stress ~10 ksi à 6.0 strain.
- **Paramètres Ramberg-Osgood :**
  - [cite_start]n (RT) = 10; n ($400^{\circ}F$) = 13; n ($800^{\circ}F$) = 15; n ($1000^{\circ}F$) = 18; n ($1200^{\circ}F$) = 19; n ($1400^{\circ}F$) = 15; n ($1600^{\circ}F$) = 12; n ($1800^{\circ}F$) = 7.7; n ($2000^{\circ}F$) = 3.8. [cite: 105, 106, 107, 108, 110]
- **Description Narrative :** Les courbes montrent une transition d'un comportement élastique à plastique. [cite_start]La contrainte maximale supportable diminue drastiquement au fur et à mesure que la température augmente, avec un affaissement notable de la pente initiale et du palier plastique à partir de $1600^{\circ}F$. [cite: 116]

[cite_start]6-25 [cite: 117]

---

series: "[HEAT-RESISTANT ALLOYS]"
main-data_category: "[Alliage]"
second-data_categorie: "[Compression et Module Tangent]"
alloy_id: "[Hastelloy X]"
condition_temper: "[Annealed]"
product_form: "[Bar]"
thickness_range: "NOT_SPECIFIED"
source: "MIL-HDBK-5J"
page_pdf: "26"
units: "Imperial (ksi, °F, in)"

---

## Page 26

### ANALYSE GRAPHIQUE : Figure 6.3.1.1.6(b). Typical compressive stress-strain and compressive tangent-modulus curves for Hastelloy X bar at room and elevated temperatures. [ALLOY:Hastelloy X]

- **Axes :**
  - **Axe X1 (Haut) :** Strain, 0.001 in./in. (0 à 12)[cite_start]. [cite: 142, 143]
  - [cite_start]**Axe X2 (Bas) :** Compressive Tangent Modulus, $10^{3}$ ksi (0 à 30). [cite: 150, 151]
  - [cite_start]**Axe Y :** Stress, ksi (0 à 60). [cite: 118, 120]
- **Paramètres Ramberg-Osgood :**
  - [cite_start]n (RT) = 6.9; n ($700^{\circ}F$) = 6.7; n ($900^{\circ}F$) = 5.6. [cite: 133]
- **Description Narrative :** Le graphique combine les courbes de compression et le module tangent. À température ambiante (RT), la contrainte de compression s'élève rapidement avant de plafonner vers 60 ksi. [cite_start]Le module tangent diminue à mesure que la contrainte augmente, reflétant la perte de rigidité pendant la déformation plastique. [cite: 152]

[cite_start]6-26 [cite: 153]

---

series: "[HEAT-RESISTANT ALLOYS]"
main-data_category: "[Alliage]"
second-data_categorie: "[Propriétés et mise en œuvre]"
alloy_id: "[AMS 5540; ASTM B166; AMS 5580; ASTM B564 - Inconel 600]"
condition_temper: "[Annealed; Cold drawn; Cold-worked; Hot-worked]"
product_form: "[Plate; Sheet; Strip; Bar; Rod; Tubing; Forging]"
thickness_range: "NOT_SPECIFIED"
source: "MIL-HDBK-5J"
page_pdf: "27"
units: "Imperial (ksi, °F, in)"

---

## Page 27

### 6.3.2 INCONEL 600 [ALLOY:Inconel 600]

#### 6.3.2.0 Comments and Properties [ALLOY:Inconel 600]

Inconel 600 is a corrosion-and heat-resistant nickel-base alloy used for low-stressed parts operating up to $2000^{\circ}F$. [cite_start]It is not hardenable except by cold working and is usually used in the annealed condition. [cite: 157]

[cite_start]Inconel 600 is available in all the usual mill forms. [cite: 158] It is readily forged between $1900^{\circ}F$ and $2250^{\circ}F$; [cite_start]"hot-cold" working between $1200^{\circ}F$ and $1600^{\circ}F$ is harmful and should be avoided; cold working below $1200^{\circ}F$ results in improved properties. [cite: 159, 160] [cite_start]The maximum annealing temperature is $1800^{\circ}F$ if minimum yield-strength requirements are to be met consistently. [cite: 161]

[cite_start]The alloy is somewhat difficult to machine; high-speed steel or cemented-carbide tools should be used. [cite: 163, 164] [cite_start]It can be resistance or fusion welded or brazed (using non-silver containing brazing alloy); large or complex fusion weldments should be stress relieved at $1600^{\circ}F$ for 1 hour. [cite: 165, 166]

[cite_start]Oxidation resistance is excellent up to $2000^{\circ}F$ in sulfur-free atmospheres, but the alloy is subject to attack in sulfur-containing atmospheres. [cite: 167, 168]

#### Table 6.3.2.0(a). Material Specifications for Inconel 600 [ALLOY:Inconel 600]

| [ALLOY_ID] + [CONDITION] | Specification | Form                    | Condition |
| :----------------------- | :------------ | :---------------------- | :-------- |
| [Inconel 600] [Annealed] | AMS 5540      | Plate, sheet, and strip | Annealed  |
| [Inconel 600] [Various]  | ASTM B166     | Bar and rod             | Various   |
| [Inconel 600] [Annealed] | AMS 5580      | Tubing, seamless        | Annealed  |
| [Inconel 600] [Annealed] | ASTM B564     | Forging                 | Annealed  |

[cite_start]6-27 [cite: 177]

---

series: "[HEAT-RESISTANT ALLOYS]"
main-data_category: "[Statistique]"
second-data_categorie: "[Propriétés mécaniques de calcul]"
