Repository: p-pouget/prisme-et-perspective

# Prisme et perspective

**Déploiement :**

[Prisme & Perspective sur Vercel](https://prisme-et-perspective.vercel.app/)

## Lab de Restitution - Architecture & Flux

Interface d’exposition technique pour l’archivage de flux de données et la documentation d’architectures logicielles. Cette plateforme centralise les preuves techniques d'extractions, de manipulations de flux et de déploiements.

## MÉTHODOLOGIE

Le rendu est piloté par la donnée (Data-Driven Rendering). Le contenu n'est pas rédigé manuellement mais généré par la transformation de flux JSON en rapports statiques via le framework Astro.

1. **Source** : Ingestion de fichiers JSON structurés dans le répertoire de données.
2.

File: src/data/prisme-hra-rag/Heat-Resistant-Alloys-MILHDBK5J.md (part 3 of 9)
---
alloy_id: "[AMS 5540; AMS 5580; ASTM B564 - Inconel 600]"
condition_temper: "[Annealed; Cold drawn]"
product_form: "[Sheet; Strip; Plate; Tubing; Forging]"
thickness_range: "[0.020-2.000 in.; OD <= 6.625 in.]"
source: "MIL-HDBK-5J"
page_pdf: "28"
units: "Imperial (ksi, °F, in)"

---

## Page 28

### Table 6.3.2.0(b). Design Mechanical and Physical Properties of Inconel 600 [ALLOY:Inconel 600]

| [ALLOY_ID] + [CONDITION] | Form        | Property      | Thickness/OD    | Basis | Value               |
| :----------------------- | :---------- | :------------ | :-------------- | :---- | :------------------ |
| [AMS 5540] [Annealed]    | Sheet/Plate | $F_{tu}$ (LT) | 0.020-2.000 in. | S     | 80 ksi              |
| [AMS 5540] [Annealed]    | Sheet/Plate | $F_{ty}$ (LT) | 0.020-2.000 in. | S     | 35 ksi              |
| [AMS 5580] [Cold drawn]  | Tubing      | $F_{tu}$ (L)  | $\le$ 5.000 in. | S     | 80 ksi              |
| [AMS 5580] [Cold drawn]  | Tubing      | $F_{tu}$ (L)  | 5.001-6.625 in. | S     | 80 ksi              |
| [AMS 5580] [Cold drawn]  | Tubing      | $F_{ty}$ (L)  | $\le$ 5.000 in. | S     | 35 ksi              |
| [AMS 5580] [Cold drawn]  | Tubing      | $F_{ty}$ (L)  | 5.001-6.625 in. | S     | 30 ksi              |
| [ASTM B564] [Annealed]   | Forging     | $F_{tu}$ (L)  | All             | S     | 80 ksi              |
| [ASTM B564] [Annealed]   | Forging     | $F_{ty}$ (L)  | All             | S     | 35 ksi              |
| [Inconel 600] [All]      | All         | E             | All             | S     | 30.0 x $10^{3}$ ksi |
| [Inconel 600] [All]      | All         | $\omega$      | All             | S     | 0.304 $lb/in.^{3}$  |

[cite_start]6-28 [cite: 181]

---

series: "[HEAT-RESISTANT ALLOYS]"
main-data_category: "[Statistique]"
second-data_categorie: "[Propriétés mécaniques des barres et tiges]"
alloy_id: "[ASTM B166 - Inconel 600]"
condition_temper: "[Cold-worked]"
product_form: "[Bar; Rod (Round, Square, Hexagon, Rectangle)]"
thickness_range: "[<= 2.500 in.]"
source: "MIL-HDBK-5J"
page_pdf: "29"
units: "Imperial (ksi, °F, in)"

---

## Page 29

### Table 6.3.2.0(c). Design Mechanical and Physical Properties of Inconel 600 Bar and Rod [ALLOY:Inconel 600]

| [ALLOY_ID] + [CONDITION]  | Form        | Property     | Thickness (in.) | Basis | Value     |
| :------------------------ | :---------- | :----------- | :-------------- | :---- | :-------- |
| [ASTM B166] [Cold-worked] | Round       | $F_{tu}$ (L) | $\le 0.499$     | S     | 120 ksi   |
| [ASTM B166] [Cold-worked] | Round       | $F_{tu}$ (L) | 0.500-1.000     | S     | 110 ksi   |
| [ASTM B166] [Cold-worked] | Round       | $F_{tu}$ (L) | 1.001-2.500     | S     | 105 ksi   |
| [ASTM B166] [Cold-worked] | Round       | $F_{ty}$ (L) | $\le 0.499$     | S     | 90 ksi    |
| [ASTM B166] [Cold-worked] | Sq/Hex/Rect | $F_{tu}$ (L) | $\le 0.250$     | S     | 100 ksi   |
| [ASTM B166] [Cold-worked] | Sq/Hex/Rect | $F_{tu}$ (L) | 0.251-0.499     | S     | 95 ksi    |
| [ASTM B166] [Cold-worked] | Round       | e (%)        | $\le 0.499$     | S     | $7^{b}$ % |

[cite_start]b Not applicable to thickness <0.094 inch. [cite: 186]

[cite_start]6-29 [cite: 187]

---

series: "[HEAT-RESISTANT ALLOYS]"
main-data_category: "[Statistique]"
second-data_categorie: "[Propriétés mécaniques des barres et tiges]"
alloy_id: "[ASTM B166 - Inconel 600]"
condition_temper: "[Hot-worked; Annealed]"
product_form: "[Bar; Rod (Square, Hexagon, Rectangle, Round)]"
thickness_range: "[All]"
source: "MIL-HDBK-5J"
page_pdf: "30"
units: "Imperial (ksi, °F, in)"

---

## Page 30

### Table 6.3.2.0(d). Design Mechanical and Physical Properties of Inconel 600 Bar and Rod [ALLOY:Inconel 600]

| [ALLOY_ID] + [CONDITION] | Condition  | Property     | Thickness (in.) | Basis | Value  |
| :----------------------- | :--------- | :----------- | :-------------- | :---- | :----- |
| [ASTM B166] [Hot-worked] | Hot-worked | $F_{tu}$ (L) | 0.250-0.500     | S     | 85 ksi |
| [ASTM B166] [Hot-worked] | Hot-worked | $F_{tu}$ (L) | 0.501-3.000     | S     | 85 ksi |
| [ASTM B166] [Hot-worked] | Hot-worked | $F_{ty}$ (L) | 0.250-0.500     | S     | 45 ksi |
| [ASTM B166] [Hot-worked] | Hot-worked | $F_{ty}$ (L) | 0.501-3.000     | S     | 40 ksi |
| [ASTM B166] [Annealed]   | Annealed   | $F_{tu}$ (L) | All             | S     | 80 ksi |
| [ASTM B166] [Annealed]   | Annealed   | $F_{ty}$ (L) | All             | S     | 35 ksi |

[cite_start]6-30 [cite: 193]

---

series: "[HEAT-RESISTANT ALLOYS]"
main-data_category: "[Alliage]"
second-data_categorie: "Physical properties vs temperature"
alloy_id: "[Inconel 600]"
condition_temper: "NOT_SPECIFIED"
product_form: "NOT_SPECIFIED"
thickness_range: "NOT_SPECIFIED"

source: "MIL-HDBK-5J"
page_pdf: "31"
units: "Imperial (ksi, °F, in)"

---

## Page 31

### ANALYSE GRAPHIQUE : Figure 6.3.2.0. Effect of temperature on the physical properties of Inconel 600 [ALLOY:Inconel 600]

**Axes :**

- [cite_start]**Axe X :** Temperature, °F (Plage de 0 à 1600 °F) [cite: 20]
- [cite_start]**Axe Y1 (Gauche externe) :** $K$, Thermal Conductivity, Btu/[(hr)(ft²)(°F)/ft] [cite: 4]
- [cite_start]**Axe Y2 (Gauche interne) :** $C$, Specific Heat, Btu/(lb)(°F) [cite: 8]
- [cite_start]**Axe Y3 (Droite) :** $\alpha$, Mean coefficient of thermal expansion, $10^{-6}$ in./in./°F [cite: 27]

**Points clés extraits :**

- **Courbe K (Conductivité thermique) :** 0 °F $\approx$ 8.2 ; 400 °F $\approx$ 9.8 ; 800 °F $\approx$ 11.5 ; 1200 °F $\approx$ 13.5 ; [cite_start]1600 °F $\approx$ 16.0 [cite: 1]
- **Courbe C (Chaleur spécifique) :** 0 °F $\approx$ 0.100 ; 400 °F $\approx$ 0.115 ; 800 °F $\approx$ 0.128 ; 1200 °F $\approx$ 0.140 ; [cite_start]1600 °F $\approx$ 0.150 [cite: 1]
- **Courbe $\alpha$ (Dilatation thermique) :** 200 °F $\approx$ 7.4 ; 600 °F $\approx$ 7.9 ; 1000 °F $\approx$ 8.4 ; 1400 °F $\approx$ 9.0 ; [cite_start]1600 °F $\approx$ 9.3 [cite: 1]

**Description Narrative :**
Le graphique illustre l'évolution de trois propriétés physiques de l'Inconel 600 en fonction de la température. La conductivité thermique ($K$) montre une augmentation linéaire et constante avec la chaleur. La chaleur spécifique ($C$) augmente également de façon régulière, bien que la pente s'adoucisse légèrement au-delà de 1000 °F. [cite_start]Le coefficient moyen d'expansion thermique ($\alpha$), calculé entre 70 °F et la température indiquée, progresse de manière quasi linéaire sur toute la plage de température, confirmant la stabilité dimensionnelle prévisible de l'alliage sous contrainte thermique. [cite: 1, 22]

**Légende du graphique :**

- [cite_start]$\alpha$ - Between 70 °F and indicated temperature [cite: 14]
- [cite_start]$K$ - At indicated temperature [cite: 15]
- [cite_start]$C$ - At indicated temperature [cite: 16]

MIL-HDBK-5J
[cite_start]31 January 2003 [cite: 12]
[cite_start]6-31 [cite: 23]

---

series: "[HEAT-RESISTANT ALLOYS]"
main-data_category: "[Alliage]"
second-data_categorie: "Mechanical properties vs temperature"
alloy_id: "[Inconel 600]"
condition_temper: "NOT_SPECIFIED"
product_form: "NOT_SPECIFIED"
thickness_range: "NOT_SPECIFIED"

source: "MIL-HDBK-5J"
page_pdf: "32"
units: "Imperial (ksi, °F, in)"

---

## Page 32

### ANALYSE GRAPHIQUE : Figure 6.3.2.1.1. Effect of temperature on the tensile ultimate strength ($F_{tu}$) and the tensile yield strength ($F_{ty}$) of Inconel 600 [ALLOY:Inconel 600]

**Axes :**

- [cite_start]**Axe X :** Temperature, °F [cite: 40]
- [cite_start]**Axe Y :** Percentage of Room Temperature Strength [cite: 28, 29]

**Points clés extraits :**

- **$F_{tu}$ (Tensile Ultimate) :** 400 °F $\approx$ 92% ; 800 °F $\approx$ 82% ; 1200 °F $\approx$ 65% ; [cite_start]1600 °F $\approx$ 20% [cite: 38]
- **$F_{ty}$ (Tensile Yield) :** 400 °F $\approx$ 90% ; 800 °F $\approx$ 78% ; 1200 °F $\approx$ 68% ; [cite_start]1600 °F $\approx$ 35% [cite: 37]

**Description Narrative :**
Ce graphique présente la dégradation des propriétés en traction de l'Inconel 600 après une exposition de 30 minutes à haute température. On observe une chute progressive et quasi parallèle de $F_{tu}$ et $F_{ty}$ jusqu'à 1000 °F. [cite_start]Au-delà de 1200 °F, la résistance ultime ($F_{tu}$) s'effondre beaucoup plus rapidement que la limite d'élasticité ($F_{ty}$), indiquant une perte majeure de la capacité de charge maximale du matériau à très haute température. [cite: 36, 41]

---

### ANALYSE GRAPHIQUE : Figure 6.3.2.1.2. Effect of temperature on the compressive yield strength ($F_{cy}$) and the shear ultimate strength ($F_{su}$) of Inconel 600 [ALLOY:Inconel 600]

**Axes :**

- [cite_start]**Axe X :** Temperature, °F [cite: 54]
- [cite_start]**Axe Y :** Percentage of Room Temperature Strength [cite: 42, 43]

**Points clés extraits :**

- **$F_{su}$ (Shear Ultimate) :** 200 °F $\approx$ 98% ; 600 °F $\approx$ 95% ; 1000 °F $\approx$ 88% ; [cite_start]1200 °F $\approx$ 75% [cite: 52]
- **$F_{cy}$ (Compressive Yield) :** 200 °F $\approx$ 94% ; 400 °F $\approx$ 90% ; 800 °F $\approx$ 80% ; [cite_start]1000 °F $\approx$ 74% [cite: 51]

**Description Narrative :**
Le graphique montre la résistance en compression et en cisaillement. La résistance ultime au cisaillement ($F_{su}$) reste très stable jusqu'à 800 °F avant d'amorcer une descente. [cite_start]La limite d'élasticité en compression ($F_{cy}$) montre une sensibilité thermique plus marquée dès les basses températures, avec un palier relatif entre 300 °F et 600 °F, suivi d'une dégradation constante. [cite: 56]

**Notes techniques :**
Strength at temperature. [cite_start]Exposure up to 1/2 hr. [cite: 36, 50]

MIL-HDBK-5J
[cite_start]31 January 2003 [cite: 34]
[cite_start]6-32 [cite: 57]

---

series: "[HEAT-RESISTANT ALLOYS]"
main-data_category: "[Alliage]"
second-data_categorie: "Bearing strength and Moduli vs temperature"
alloy_id: "[Inconel 600]"
condition_temper: "NOT_SPECIFIED"
product_form: "NOT_SPECIFIED"
thickness_range: "NOT_SPECIFIED"

source: "MIL-HDBK-5J"
page_pdf: "33"
units: "Imperial (ksi, °F, in)"

---

## Page 33

### ANALYSE GRAPHIQUE : Figure 6.3.2.1.3. Effect of temperature on the bearing ultimate strength ($F_{bru}$) of Inconel 600 [ALLOY:Inconel 600]

**Axes :**

- [cite_start]**Axe X :** Temperature, °F [cite: 67]
- [cite_start]**Axe Y :** Percent $F_{bru}$ at Room Temperature [cite: 58]

**Points clés extraits :**

- **$F_{bru}$ :** 200 °F $\approx$ 99% ; 600 °F $\approx$ 95% ; 900 °F $\approx$ 93% ; [cite_start]1200 °F $\approx$ 71% [cite: 68]

**Description Narrative :**
La résistance au matage ultime ($F_{bru}$) de l'Inconel 600 reste extrêmement élevée (supérieure à 90% de la valeur à température ambiante) jusqu'à environ 950 °F. [cite_start]Après ce seuil, on observe une chute brutale de la résistance, tombant à environ 70% à 1200 °F. [cite: 65, 68]

---

### ANALYSE GRAPHIQUE : Figure 6.3.2.1.4. Effect of temperature on the tensile and compressive moduli ($E$ and $E_c$) of Inconel 600 [ALLOY:Inconel 600]

**Axes :**

- [cite_start]**Axe X :** Temperature, °F [cite: 78]
- [cite_start]**Axe Y :** Percent $E$ & $E_c$ at Room Temperature [cite: 70]

**Points clés extraits :**

- **Moduli (E & $E_c$) :** 200 °F $\approx$ 97% ; 600 °F $\approx$ 91% ; 1000 °F $\approx$ 85% ; [cite_start]1200 °F $\approx$ 78% [cite: 79]

**Description Narrative :**
Le module d'élasticité (traction et compression) décline de manière linéaire et prévisible avec l'augmentation de la température. À 1200 °F, le matériau conserve environ 78% de sa rigidité initiale. [cite_start]La courbe est marquée comme "TYPICAL". [cite: 75, 76]

**Notes techniques :**
Strength at temperature. [cite_start]Exposure up to 1/2 hr. [cite: 65]
Modulus at temperature. [cite_start]Exposure up to 1/2 hr. [cite: 75]

MIL-HDBK-5J
[cite_start]31 January 2003 [cite: 63]
[cite_start]6-33 [cite: 80]

---

series: "[HEAT-RESISTANT ALLOYS]"
main-data_category: "[Alliage]"
second-data_categorie: "General properties and Physical properties vs temperature"
alloy_id: "[Inconel 625]"
condition_temper: "Annealed"
product_form: "Sheet, strip, plate, bar, forging, ring"
thickness_range: "NOT_SPECIFIED"

source: "MIL-HDBK-5J"
page_pdf: "34"
units: "Imperial (ksi, °F, in)"

---

## Page 34

### 6.3.3 INCONEL 625 [ALLOY:Inconel 625]

#### 6.3.3.0 Comments and Properties [ALLOY:Inconel 625]

[cite_start]Inconel 625 is a solid-solution, matrix strengthened nickel-base alloy primarily for applications requiring good corrosion and oxidation resistance at temperatures up to approximately 1800 °F and also where such parts may require welding. [cite: 83] [cite_start]The strength of the alloy is derived from the strengthening effect of molybdenum and columbium; thus, precipitation hardening is not required and the alloy is used in the annealed condition. [cite: 84, 85] [cite_start]The strength is greatly affected by the amount of cold work prior to annealing and by the annealing temperature. [cite: 86] [cite_start]The material is usually annealed at 1700 to 1900 °F for time commensurate with thickness. [cite: 87] [cite_start]The properties in this section are restricted to that annealing range. [cite: 88] [cite_start]Because the alloy was developed to retain high strength at elevated temperatures, it resists deformation at hot working temperatures but can be readily fabricated with adequate equipment. [cite: 89] [cite_start]The combination of strength, corrosion resistance, and ability to be fabricated, including welding by common industrial practices, are the alloy's outstanding features. [cite: 90] [cite_start]Some material specifications for Inconel 625 are listed in Table 6.3.3.0(a). [cite: 91] [cite_start]Room-temperature mechanical and physical properties for Inconel 625 are listed in Tables 6.3.3.0(b) and (c). [cite: 92] [cite_start]Figure 6.3.3.0 shows the effect of temperature on the physical properties. [cite: 93]

#### Table 6.3.3.0(a). Material Specifications for Inconel 625 [ALLOY:Inconel 625]

| [ALLOY_ID] + [CONDITION_TEMPER] | Specification | Form                    | Condition |
| :------------------------------ | :------------ | :---------------------- | :-------- |
| [Inconel 625] [Annealed]        | AMS 5599      | Sheet, strip, and plate | Annealed  |
| [Inconel 625] [Annealed]        | AMS 5666      | Bar, forging, and ring  | Annealed  |

[cite_start][cite: 95]

#### 6.3.3.1 Annealed Condition [ALLOY:Inconel 625]

[cite_start]Elevated-temperature curves for tensile ultimate strength, tensile yield strength, tensile and compressive moduli, and Poisson's ratio are presented in Figures 6.3.3.1.1(a) and (b), as well as 6.3.3.1.4(a) and (b). [cite: 96] [cite_start]Typical stress-strain and tangent-modulus curves are shown in Figures 6.3.3.1.6(a) through (d). [cite: 97] [cite_start]Fatigue S/N curves are presented in Figures 6.3.3.1.8(a) through (d). [cite: 98]

### ANALYSE GRAPHIQUE : Figure 6.3.3.0. Effect of temperature on the physical properties of Inconel 625 [ALLOY:Inconel 625]

**Axes :**

- [cite_start]**Axe X :** Temperature, °F [cite: 123]
- [cite_start]**Axe Y1 (Gauche externe) :** $K$, Btu/[(hr)(ft²)(°F)/ft] [cite: 99]
- [cite_start]**Axe Y2 (Gauche interne) :** $C$, Btu/(lb)(°F) [cite: 106]
- [cite_start]**Axe Y3 (Droite) :** $\alpha$, $10^{-6}$ in./in./°F [cite: 126]

**Points clés extraits :**

- **$K$ (Thermal Conductivity) :** 0 °F $\approx$ 5.8 ; 800 °F $\approx$ 9.8 ; [cite_start]1800 °F $\approx$ 14.8 [cite: 109]
- **$C$ (Specific Heat) :** 0 °F $\approx$ 0.095 ; 1000 °F $\approx$ 0.130 ; [cite_start]1800 °F $\approx$ 0.155 [cite: 121]
- **$\alpha$ (Expansion) :** 200 °F $\approx$ 7.1 ; 1000 °F $\approx$ 7.8 ; [cite_start]1800 °F $\approx$ 8.9 [cite: 126]

MIL-HDBK-5J
[cite_start]31 January 2003 [cite: 81]
[cite_start]6-34 [cite: 125]

---

series: "[HEAT-RESISTANT ALLOYS]"
main-data_category: "[Statistique]"
second-data_categorie: "Design Mechanical Properties"
alloy_id: "[Inconel 625]"
condition_temper: "Annealed"
product_form: "Sheet and Plate"
thickness_range: "0.000 - 1.000 in."

source: "MIL-HDBK-5J"
page_pdf: "35"
units: "Imperial (ksi, °F, in)"

---

## Page 35

### Table 6.3.3.0(b). Design Mechanical and Physical Properties of Inconel 625 Sheet and Plate [ALLOY:Inconel 625]

| [ALLOY_ID] + [CONDITION_TEMPER] | Property                | Thickness (in.) | Basis   | Value             |
| :------------------------------ | :---------------------- | :-------------- | :------ | :---------------- |
| [Inconel 625] [Annealed]        | $F_{tu}$ (L)            | $\le$ 0.062     | A       | 119 ksi           |
| [Inconel 625] [Annealed]        | $F_{tu}$ (L)            | $\le$ 0.062     | B       | 127 ksi           |
| [Inconel 625] [Annealed]        | $F_{tu}$ (LT)           | $\le$ 0.062     | A       | 120 ksi (a)       |
| [Inconel 625] [Annealed]        | $F_{tu}$ (LT)           | $\le$ 0.062     | B       | 128 ksi           |
| [Inconel 625] [Annealed]        | $F_{tu}$ (L)            | 0.063-0.109     | A       | 126 ksi           |
| [Inconel 625] [Annealed]        | $F_{tu}$ (L)            | 0.063-0.109     | B       | 119 ksi           |
| [Inconel 625] [Annealed]        | $F_{ty}$ (L)            | $\le$ 0.062     | A       | 56 ksi            |
| [Inconel 625] [Annealed]        | $F_{ty}$ (L)            | $\le$ 0.062     | B       | 62 ksi            |
| [Inconel 625] [Annealed]        | $F_{cy}$ (L)            | $\le$ 0.062     | A       | 59 ksi            |
| [Inconel 625] [Annealed]        | $F_{cy}$ (L)            | $\le$ 0.062     | B       | 65 ksi            |
| [Inconel 625] [Annealed]        | $F_{su}$                | $\le$ 0.062     | A       | 79 ksi            |
| [Inconel 625] [Annealed]        | $F_{bru}$ (e/D=1.5)     | $\le$ 0.062     | A       | 202 ksi           |
| [Inconel 625] [Annealed]        | $F_{bru}$ (e/D=2.0)     | $\le$ 0.062     | A       | 263 ksi           |
| [Inconel 625] [Annealed]        | $F_{bry}$ (e/D=1.5)     | $\le$ 0.062     | A       | 88 ksi            |
| [Inconel 625] [Annealed]        | $F_{bry}$ (e/D=2.0)     | $\le$ 0.062     | A       | 109 ksi           |
| [Inconel 625] [Annealed]        | $e$ (Elongation) (LT)   | 0.000-1.000     | S       | 30 %              |
| [Inconel 625] [Annealed]        | $E$ (Modulus)           | All             | Typical | 29.8 x $10^3$ ksi |
| [Inconel 625] [Annealed]        | $E_c$ (Comp. Modulus)   | All             | Typical | 29.8 x $10^3$ ksi |
| [Inconel 625] [Annealed]        | $G$ (Shear Modulus)     | All             | Typical | 11.8 x $10^3$ ksi |
| [Inconel 625] [Annealed]        | $\mu$ (Poisson's Ratio) | All             | Typical | 0.28              |
| [Inconel 625] [Annealed]        | $\omega$ (Density)      | All             | Typical | 0.305 lb/in³      |

**Notes techniques :**
a S-basis. [cite_start]The rounded $T_{99}$ values are higher than specification values as follows: $F_{tu}$ ($\le$0.062) = 123 ksi, $F_{tu}$ (0.063-0.109) = 122 ksi, and $F_{tu}$ (0.110-0.140) = 121 ksi. [cite: 131, 132]
[cite_start]b Bearing values are "dry pin" values per Section 1.4.7.1. [cite: 133]

MIL-HDBK-5J
[cite_start]31 January 2003 [cite: 127]
[cite_start]6-35 [cite: 134]

---

series: "[HEAT-RESISTANT ALLOYS]"
main-data_category: "[Statistique]"
second-data_categorie: "Design Mechanical Properties"
alloy_id: "[Inconel 625]"
condition_temper: "Annealed"
product_form: "Bar"
thickness_range: "0.500 - 3.999 in."

source: "MIL-HDBK-5J"
page_pdf: "36"
units: "Imperial (ksi, °F, in)"

---

## Page 36

### Table 6.3.3.0(c). Design Mechanical and Physical Properties of Inconel 625 Bar [ALLOY:Inconel 625]

| [ALLOY_ID] + [CONDITION_TEMPER] | Property             | Thickness/Diam (in.) | Basis   | Value             |
| :------------------------------ | :------------------- | :------------------- | :------ | :---------------- |
| [Inconel 625] [Annealed]        | $F_{tu}$ (L)         | 0.500-0.999          | S       | 120 ksi           |
| [Inconel 625] [Annealed]        | $F_{tu}$ (ST)        | 1.000-2.999          | S       | 118 ksi           |
| [Inconel 625] [Annealed]        | $F_{ty}$ (L)         | 0.500-3.999          | S       | 60 ksi            |
| [Inconel 625] [Annealed]        | $F_{cy}$ (L)         | 0.500-0.999          | S       | 60 ksi            |
| [Inconel 625] [Annealed]        | $F_{cy}$ (L)         | 1.000-1.999          | S       | 56 ksi            |
| [Inconel 625] [Annealed]        | $F_{su}$             | 0.500-3.999          | S       | 79 ksi            |
| [Inconel 625] [Annealed]        | $F_{bru}$ (e/D=1.5)  | 0.500-3.999          | S       | 192 ksi           |
| [Inconel 625] [Annealed]        | $F_{bru}$ (e/D=2.0)  | 0.500-3.999          | S       | 234 ksi           |
| [Inconel 625] [Annealed]        | $e$ (Elongation) (L) | 0.500-3.999          | S       | 30 %              |
| [Inconel 625] [Annealed]        | $E$                  | All                  | Typical | 29.8 x $10^3$ ksi |
| [Inconel 625] [Annealed]        | $E_c$                | All                  | Typical | 29.8 x $10^3$ ksi |
| [Inconel 625] [Annealed]        | $\mu$                | All                  | Typical | 0.28              |
| [Inconel 625] [Annealed]        | $\omega$             | All                  | Typical | 0.305 lb/in³      |

**Notes techniques :**
[cite_start]a Bearing values are "dry pin" values per Section 1.4.7.1. [cite: 138]

MIL-HDBK-5J
[cite_start]31 January 2003 [cite: 135]
[cite_start]6-36 [cite: 139]

---

series: "[HEAT-RESISTANT ALLOYS]"
main-data_category: "[Alliage]"
second-data_categorie: "Mechanical properties vs temperature"
alloy_id: "[Inconel 625]"
condition_temper: "Annealed"
product_form: "Sheet and Bar"
thickness_range: "NOT_SPECIFIED"

source: "MIL-HDBK-5J"
page_pdf: "37"
units: "Imperial (ksi, °F, in)"

---

## Page 37

### ANALYSE GRAPHIQUE : Figure 6.3.3.1.1(a). Effect of temperature on the tensile ultimate strength ($F_{tu}$) of annealed Inconel 625 sheet and bar. [ALLOY:Inconel 625]

**Axes :**

- [cite_start]**Axe X :** Temperature, °F [cite: 149]
- [cite_start]**Axe Y :** Percentage of Room Temperature $F_{tu}$ [cite: 140]

**Points clés extraits :**

- **$F_{tu}$ :** 200 °F $\approx$ 97% ; 600 °F $\approx$ 90% ; 1200 °F $\approx$ 80% ; 1400 °F $\approx$ 50% ; [cite_start]1600 °F $\approx$ 25% [cite: 150]

**Description Narrative :**
La résistance ultime en traction ($F_{tu}$) de l'Inconel 625 recuit montre une excellente rétention (80%) jusqu'à 1200 °F. [cite_start]Passé ce cap thermique, une chute extrêmement raide se produit, le matériau perdant la moitié de sa résistance entre 1200 °F et 1400 °F. [cite: 147, 150]

---

### ANALYSE GRAPHIQUE : Figure 6.3.3.1.1(b). Effect of temperature on the tensile yield strength ($F_{ty}$) of annealed Inconel 625 sheet and bar. [ALLOY:Inconel 625]

**Axes :**

- [cite_start]**Axe X :** Temperature, °F [cite: 161]
- [cite_start]**Axe Y :** Percentage of Room Temperature $F_{ty}$ [cite: 152]

**Points clés extraits :**

- **$F_{ty}$ :** 200 °F $\approx$ 88% ; 600 °F $\approx$ 75% ; 1200 °F $\approx$ 68% ; [cite_start]1600 °F $\approx$ 42% [cite: 162]

**Description Narrative :**
Contrairement à $F_{tu}$, la limite d'élasticité ($F_{ty}$) diminue plus tôt (perte de 12% dès 200 °F) mais se stabilise sur un plateau relatif entre 600 °F et 1200 °F avant de chuter à nouveau. [cite_start]À 1600 °F, la limite d'élasticité est proportionnellement mieux conservée que la résistance ultime. [cite: 162]

**Notes techniques :**
Strength at temperature. [cite_start]Exposure up to 1/2 hr. [cite: 147, 157]

MIL-HDBK-5J
[cite_start]31 January 2003 [cite: 146]
[cite_start]6-37 [cite: 163]

---

series: "[HEAT-RESISTANT ALLOYS]"
main-data_category: "[Alliage]"
second-data_categorie: "Moduli and Poisson's ratio vs temperature"
alloy_id: "[Inconel 625]"
condition_temper: "Annealed"
product_form: "Bar"
thickness_range: "NOT_SPECIFIED"

source: "MIL-HDBK-5J"
page_pdf: "38"
units: "Imperial (ksi, °F, in)"

---

## Page 38

### ANALYSE GRAPHIQUE : Figure 6.3.3.1.4(a). Effect of temperature on the tensile and compressive moduli ($E$ and $E_c$) of annealed Inconel 625. [ALLOY:Inconel 625]

**Axes :**

- [cite_start]**Axe X :** Temperature, °F [cite: 177]
- [cite_start]**Axe Y :** Percentage of Room Temperature Modulus [cite: 165]

**Points clés extraits :**

- **Moduli (E & $E_c$) :** 200 °F $\approx$ 96% ; 600 °F $\approx$ 85% ; 1200 °F $\approx$ 80% ; [cite_start]1600 °F $\approx$ 50% [cite: 178]

**Description Narrative :**
Les modules élastiques montrent une réduction graduelle jusqu'à 1200 °F (80% de rétention). [cite_start]Au-delà de cette température, la rigidité du matériau s'effondre rapidement, perdant 30% de sa valeur restante en seulement 400 °F. [cite: 175, 178]

---

### ANALYSE GRAPHIQUE : Figure 6.3.3.1.4(b). Effect of temperature on Poisson's ratio for annealed Inconel 625 bar. [ALLOY:Inconel 625]

**Axes :**

- [cite_start]**Axe X :** Temperature, °F [cite: 189]
- [cite_start]**Axe Y :** Poisson's Ratio at Temperature [cite: 179]

**Points clés extraits :**

- **Poisson's Ratio :** 70 °F $\approx$ 0.278 ; 800 °F $\approx$ 0.295 ; 1400 °F $\approx$ 0.340 (Pic) ; [cite_start]1600 °F $\approx$ 0.335 [cite: 190]

**Description Narrative :**
Le coefficient de Poisson augmente de manière quasi linéaire avec la température, passant d'environ 0.28 à l'ambiante à un maximum de 0.34 à 1400 °F. Une légère inflexion à la baisse est notée après 1400 °F. [cite_start]Les valeurs sont déterminées dynamiquement. [cite: 182, 184]

MIL-HDBK-5J
[cite_start]31 January 2003 [cite: 171]
[cite_start]6-38 [cite: 191]

---

series: "[HEAT-RESISTANT ALLOYS]"
main-data_category: "[Alliage]"
second-data_categorie: "Stress-Strain Curves"
alloy_id: "[Inconel 625]"
condition_temper: "Annealed"
product_form: "Sheet"
thickness_range: "0.050 - 0.250 in."

source: "MIL-HDBK-5J"
page_pdf: "39"
units: "Imperial (ksi, °F, in)"

---

## Page 39

### ANALYSE GRAPHIQUE : Figure 6.3.3.1.6(a). Typical tensile stress-strain curves for annealed Inconel 625 sheet at room and elevated temperatures. [ALLOY:Inconel 625]

**Axes :**

- [cite_start]**Axe X :** Strain, 0.001 in./in. [cite: 215]
- [cite_start]**Axe Y :** Stress, ksi [cite: 192]

**Description Narrative :**
Le graphique présente les courbes de traction pour différentes températures (RT, 800 °F, 1200 °F, 1600 °F). À température ambiante, le matériau atteint un plateau de contrainte vers 75 ksi. À 1600 °F, la résistance chute drastiquement, ne dépassant pas 20 ksi avec une pente élastique beaucoup plus faible. [cite_start]Les paramètres de Ramberg-Osgood ($n$) varient de 23 (RT) à 12 (1600 °F). [cite: 204, 205, 216]

---

### ANALYSE GRAPHIQUE : Figure 6.3.3.1.6(b). Typical compressive stress-strain and compressive tangent-modulus curves for annealed Inconel 625 sheet at room temperature. [ALLOY:Inconel 625]

**Axes :**

- [cite_start]**Axe X1 (Haut) :** Strain, 0.001 in./in. [cite: 235]
- [cite_start]**Axe X2 (Bas) :** Compressive Tangent Modulus, $10^3$ ksi [cite: 242]
- [cite_start]**Axe Y :** Stress, ksi [cite: 217]

**Description Narrative :**
Courbe de compression à température ambiante montrant la relation contrainte-déformation et l'évolution du module tangent. Le module tangent commence à 30 x $10^3$ ksi et chute à mesure que la contrainte dépasse 60 ksi, correspondant à l'entrée dans le domaine plastique. [cite_start]Paramètre de Ramberg-Osgood $n = 32$. [cite: 224, 243]

MIL-HDBK-5J
[cite_start]31 January 2003 [cite: 198]
[cite_start]6-39 [cite: 244]

---

series: "[HEAT-RESISTANT ALLOYS]"
main-data_category: "[Alliage]"
second-data_categorie: "Stress-Strain Curves"
alloy_id: "[Inconel 625]"
condition_temper: "Annealed"
product_form: "Bar"
thickness_range: "0.500 - 4.000 in."

source: "MIL-HDBK-5J"
page_pdf: "40"
units: "Imperial (ksi, °F, in)"

---

## Page 40

### ANALYSE GRAPHIQUE : Figure 6.3.3.1.6(c). Typical tensile stress-strain curves for annealed Inconel 625 bar at room temperature. [ALLOY:Inconel 625]

**Axes :**

- [cite_start]**Axe X :** Strain, 0.001 in./in. [cite: 264]
- [cite_start]**Axe Y :** Stress, ksi [cite: 245]

**Description Narrative :**
Courbes de traction comparant les directions Longitudinale (L) et Transverse Courte (ST). La direction longitudinale présente une résistance légèrement supérieure ($\approx$ 70 ksi) par rapport à la direction ST ($\approx$ 68 ksi). [cite_start]Paramètres Ramberg-Osgood : $n(L)=27$, $n(ST)=25$. [cite: 258, 265]

---

### ANALYSE GRAPHIQUE : Figure 6.3.3.1.6(d). Typical compressive stress-strain and compressive tangent-modulus curves for annealed Inconel 625 bar at room temperature. [ALLOY:Inconel 625]

**Axes :**

- [cite_start]**Axe X1 :** Strain, 0.001 in./in. [cite: 284]
- [cite_start]**Axe X2 :** Compressive Tangent Modulus, $10^3$ ksi [cite: 291]
- [cite_start]**Axe Y :** Stress, ksi [cite: 266]

**Description Narrative :**
Comportement en compression pour les barres. Comme pour la traction, les courbes L et ST sont très proches. Le module tangent décroît de 30 x $10^3$ ksi jusqu'à presque zéro une fois la contrainte de 65 ksi atteinte. [cite_start]Épaisseur testée : 0.500 à 1.500 in. [cite: 276, 292]

MIL-HDBK-5J
[cite_start]31 January 2003 [cite: 247]
[cite_start]6-40 [cite: 293]

---

series: "HEAT-RESISTANT ALLOYS"
main-data_category: "Statistique"
second-data_categorie: "Fatigue Life S/N Curves"
alloy_id: "Inconel 625 (Inco625)"
condition_temper: "Annealed"
product_form: "Bar"
thickness_range: "0.75 inch diameter"
source: "MIL-HDBK-5J"
page_pdf: "41"
units: "Imperial (ksi, °F, in)"

---

## Page 41

### ANALYSE GRAPHIQUE : Figure 6.3.3.1.8(a). Best-fit S/N curves for annealed unnotched Inconel 625 bar, longitudinal direction [ALLOY:Inconel 625]

**Axes :**

- [cite_start]**Axe X :** Fatigue Life, Cycles (échelle logarithmique de $10^3$ à $10^8$). [cite: 26]
- [cite_start]**Axe Y :** Maximum Stress, ksi (de 60 à 130). [cite: 1, 10]

**Coordonnées clés (estimées par Stress Ratio R) :**

- **R = 0.50 (Cercles) :** ~127 ksi à $2 \times 10^5$ cycles ; ~112 ksi à $10^6$ cycles ; [cite_start]~110 ksi à $10^7$ cycles (Run-out). [cite: 23, 24]
- **R = 0.10 (Diamants) :** ~125 ksi à $5 \times 10^4$ cycles ; ~110 ksi à $1.5 \times 10^5$ cycles ; ~100 ksi à $2 \times 10^5$ cycles ; [cite_start]~70 ksi à $8 \times 10^6$ cycles. [cite: 22]
- **R = -0.50 (Croix +) :** ~115 ksi à $10^4$ cycles ; ~90 ksi à $10^5$ cycles ; ~75 ksi à $4 \times 10^5$ cycles ; [cite_start]~73 ksi à $5 \times 10^5$ cycles. [cite: 21]

**Description Narrative :**
Le graphique présente la durée de vie en fatigue pour des spécimens non entaillés ($K_t=1.0$) à température ambiante. On observe une diminution linéaire de la contrainte maximale admissible par rapport au logarithme du nombre de cycles. Les courbes sont décalées vers le haut pour des rapports de contrainte (R) plus élevés, indiquant que la contrainte moyenne positive augmente la contrainte maximale supportable pour une durée de vie donnée, bien que l'amplitude de contrainte diminue. [cite_start]La dispersion est modérée avec un coefficient $R^2$ de 90%. [cite: 18, 46]

### Correlative Information for Figure 6.3.3.1.8(a) [ALLOY:Inconel 625]

- [cite_start]**Product Form:** Bar, 0.75 inch diameter [cite: 30]
- **Properties:** TUS = 133.2 ksi; TYS = 73.8 ksi; Temp. [cite_start]= RT [cite: 32]
- [cite_start]**Specimen Details:** Unnotched, 0.250 inch diameter [cite: 33, 34]
- [cite_start]**Surface Condition:** Longitudinally polished [cite: 35]
- [cite_start]**Reference:** 6.3.3.1.8(a) [cite: 39]
- **Test Parameters:** Loading - Axial; Frequency - Unspecified; Temperature - RT; [cite_start]Environment - Air [cite: 38, 40, 41, 42]
- [cite_start]**No. of Heats/Lots:** 1 [cite: 43]
- [cite_start]**Equivalent Stress Equation:** $\text{Log } N_f = 24.49 - 9.62 \log(S_{eq})$ where $S_{eq} = S_{max}(1-R)^{0.42}$ [cite: 44]
- **Std. [cite_start]Error of Estimate, Log(Life):** 22.71 $(1/S_{eq})$ [cite: 45]
- [cite_start]**Standard Deviation, Log(Life):** 0.985 [cite: 46]
- [cite_start]**R²:** 90% [cite: 46]
- [cite_start]**Sample Size:** 27 [cite: 47]

[cite_start]**Note:** STRESSES ARE BASED ON NET SECTION [cite: 11, 12]
[cite_start]**Caution:** The equivalent stress model may provide unrealistic life predictions for stress ratios beyond those represented above. [cite: 48]

[cite_start]6-41 [cite: 49]
[cite_start]MIL-HDBK-5J 31 January 2003 [cite: 14]

---

series: "HEAT-RESISTANT ALLOYS"
main-data_category: "Statistique"
second-data_categorie: "Fatigue Life S/N Curves"
alloy_id: "Inconel 625 (Inco625)"
condition_temper: "Annealed"
product_form: "Bar"
thickness_range: "0.75 inch diameter"
source: "MIL-HDBK-5J"
page_pdf: "42"
units: "Imperial (ksi, °F, in)"

---

## Page 42

### ANALYSE GRAPHIQUE : Figure 6.3.3.1.8(b). Best-fit S/N curves for annealed notched Inconel 625 bar, Kt=3.0 longitudinal direction [ALLOY:Inconel 625]

**Axes :**

- [cite_start]**Axe X :** Fatigue Life, Cycles (échelle logarithmique de $10^3$ à $10^8$). [cite: 74]
- [cite_start]**Axe Y :** Maximum Stress, ksi (de 40 à 130). [cite: 53, 60]

**Coordonnées clés (estimées par Stress Ratio R) :**

- **R = 0.50 (Cercles) :** ~120 ksi à $2 \times 10^4$ cycles ; ~100 ksi à $4 \times 10^4$ cycles ; ~70 ksi à $8 \times 10^5$ cycles ; [cite_start]~60 ksi à $10^7$ cycles (Run-out). [cite: 69, 70]
- **R = 0.10 (Diamants) :** ~100 ksi à $9 \times 10^3$ cycles ; ~80 ksi à $4 \times 10^4$ cycles ; ~65 ksi à $10^5$ cycles ; [cite_start]~55 ksi à $10^6$ cycles. [cite: 68]
- **R = -0.50 (Croix +) :** ~70 ksi à $1.5 \times 10^4$ cycles ; ~55 ksi à $10^5$ cycles ; ~50 ksi à $3 \times 10^5$ cycles ; [cite_start]~50 ksi à $10^6$ cycles. [cite: 67]

**Description Narrative :**
Ce graphique montre l'effet d'une entaille sévère ($K_t=3.0$) sur la résistance en fatigue. Comparé à la figure précédente (unnotched), les niveaux de contrainte maximale pour une même durée de vie sont significativement réduits (environ 40-50% de réduction). La pente des courbes reste négative et constante. La dispersion est faible ($R^2 = 92\%$). [cite_start]Les données montrent une convergence vers une limite de fatigue aux alentours de $10^7$ cycles. [cite: 66, 91]

### Correlative Information for Figure 6.3.3.1.8(b) [ALLOY:Inconel 625]

- [cite_start]**Product Form:** Bar, 0.75 inch diameter [cite: 77]
- **Properties:** TUS = 133.2 ksi; TYS = 73.8 ksi; Temp. [cite_start]= RT [cite: 79]
- **Specimen Details:** V-Groove, $K_t=3.0$; 0.375 inch gross diameter; 0.250 inch net diameter; 0.013 inch root radius; [cite_start]60° flank angle [cite: 80, 81, 82]
- [cite_start]**Surface Condition:** Polished [cite: 83]
- [cite_start]**Reference:** 6.3.3.1.8(a) [cite: 85]
- **Test Parameters:** Loading - Axial; Frequency - Unspecified; Temperature - RT; [cite_start]Atmosphere - Air [cite: 94, 95, 96, 97, 98]
- [cite_start]**No. of Heats/Lots:** 1 [cite: 86]
- [cite_start]**Equivalent Stress Equation:** $\text{Log } N_f = 19.08 - 7.70 \log(S_{eq})$ where $S_{eq} = S_{max}(1-R)^{0.45}$ [cite: 87, 88]
- **Std. [cite_start]Error of Estimate, Log(Life):** 14.31 $(1/S_{eq})$ [cite: 89, 90]
- [cite_start]**Standard Deviation, Log(Life):** 0.959 [cite: 91]
- [cite_start]**R²:** 92% [cite: 91]
- [cite_start]**Sample Size:** 26 [cite: 92]

[cite_start]**Note:** STRESSES ARE BASED ON NET SECTION [cite: 64, 65]
[cite_start]**Caution:** The equivalent stress model may provide unrealistic life predictions for stress ratios beyond those represented above. [cite: 93]

[cite_start]6-42 [cite: 99]
[cite_start]MIL-HDBK-5J 31 January 2003 [cite: 63]

---

series: "HEAT-RESISTANT ALLOYS"
main-data_category: "Statistique"
second-data_categorie: "Fatigue Life S/N Curves"
alloy_id: "Inconel 625 (Inco625)"
condition_temper: "Annealed"
product_form: "Sheet"
thickness_range: "0.093 and 0.125 inch thick"
source: "MIL-HDBK-5J"
page_pdf: "43"
units: "Imperial (ksi, °F, in)"

---

## Page 43

### ANALYSE GRAPHIQUE : Figure 6.3.3.1.8(c). Best-fit S/N curves for annealed unnotched Inconel 625 sheet, long-transverse direction [ALLOY:Inconel 625]

**Axes :**

- [cite_start]**Axe X :** Fatigue Life, Cycles (échelle logarithmique de $10^3$ à $10^8$). [cite: 128]
- [cite_start]**Axe Y :** Maximum Stress, ksi (de 40 à 140). [cite: 100, 111]

**Coordonnées clés (estimées par Stress Ratio R) :**

- **R = 0.50 (Cercles) :** ~134 ksi à $1.5 \times 10^5$ cycles ; ~130 ksi à $3 \times 10^5$ cycles ; ~120 ksi à $10^6$ cycles ; [cite_start]~110 ksi à $10^7$ cycles (Run-out). [cite: 123, 124]
- **R = 0.10 (Diamants) :** ~130 ksi à $4 \times 10^4$ cycles ; ~110 ksi à $10^5$ cycles ; ~90 ksi à $3 \times 10^5$ cycles ; [cite_start]~80 ksi à $10^7$ cycles. [cite: 122]
- **R = -0.50 (Croix +) :** ~120 ksi à $10^4$ cycles ; ~90 ksi à $10^5$ cycles ; ~80 ksi à $2 \times 10^5$ cycles ; [cite_start]~80 ksi à $10^6$ cycles. [cite: 121]

**Description Narrative :**
Le graphique illustre la fatigue axiale pour des tôles en Inconel 625. Les performances sont légèrement supérieures à celles des barres (Figure a) pour les mêmes conditions $K_t=1.0$. Cependant, la dispersion est plus élevée avec un $R^2$ de seulement 75%, ce qui indique une plus grande variabilité des résultats pour la forme produit "tôle". [cite_start]La tendance reste une décroissance logarithmique stable. [cite: 118, 132]

### Correlative Information for Figure 6.3.3.1.8(c) [ALLOY:Inconel 625]

| [ALLOY_ID] + [CONDITION_TEMPER] | Property / Parameter   | Value                                                                  |
| ------------------------------- | ---------------------- | ---------------------------------------------------------------------- |
| [Inconel 625] [Annealed]        | Product Form           | [cite_start]Sheet, 0.093 and 0.125 inch thick [cite: 132]              |
| [Inconel 625] [Annealed]        | No. of Heats/Lots      | [cite_start]2 [cite: 132]                                              |
| [Inconel 625] [Annealed]        | TUS (ksi)              | [cite_start]135.4 and 136.7 [cite: 132]                                |
| [Inconel 625] [Annealed]        | TYS (ksi)              | [cite_start]74.6 and 69.8 [cite: 132]                                  |
| [Inconel 625] [Annealed]        | Temp. (°F)             | [cite_start]RT [cite: 132]                                             |
| [Inconel 625] [Annealed]        | Specimen Details       | [cite_start]Unnotched, 0.500 and 0.250 inch wide [cite: 132]           |
| [Inconel 625] [Annealed]        | Surface Condition      | [cite_start]As ground [cite: 132]                                      |
| [Inconel 625] [Annealed]        | Equivalent Stress Eq.  | [cite_start]$\text{Log } N_f = 26.91 - 10.77 \log(S_{eq})$ [cite: 132] |
| [Inconel 625] [Annealed]        | $S_{eq}$ Definition    | [cite_start]$S_{eq} = S_{max}(1-R)^{0.43}$ [cite: 132]                 |
| [Inconel 625] [Annealed]        | Std. Error of Estimate | [cite_start]37.39 $(1/S_{eq})$ [cite: 132]                             |
| [Inconel 625] [Annealed]        | Standard Deviation     | [cite_start]0.933 Log(Life) [cite: 132]                                |
| [Inconel 625] [Annealed]        | $R^2$                  | [cite_start]75% [cite: 132]                                            |
| [Inconel 625] [Annealed]        | Sample Size            | [cite_start]34 [cite: 132]                                             |
| [Inconel 625] [Annealed]        | Loading                | [cite_start]Axial [cite: 133]                                          |
| [Inconel 625] [Annealed]        | Environment            | [cite_start]Air [cite: 136]                                            |

[cite_start]**Note:** STRESSES ARE BASED ON NET SECTION [cite: 112, 113]
[cite_start]**Caution:** The equivalent stress model may provide unrealistic life predictions for stress ratios beyond those represented above. [cite: 132]

[cite_start]6-43 [cite: 137]
[cite_start]MIL-HDBK-5J 31 January 2003 [cite: 116]

---

series: "HEAT-RESISTANT ALLOYS"
main-data_category: "Statistique"
