Repository: p-pouget/prisme-et-perspective

# Prisme et perspective

**Déploiement :**

[Prisme & Perspective sur Vercel](https://prisme-et-perspective.vercel.app/)

## Lab de Restitution - Architecture & Flux

Interface d’exposition technique pour l’archivage de flux de données et la documentation d’architectures logicielles. Cette plateforme centralise les preuves techniques d'extractions, de manipulations de flux et de déploiements.

## MÉTHODOLOGIE

Le rendu est piloté par la donnée (Data-Driven Rendering). Le contenu n'est pas rédigé manuellement mais généré par la transformation de flux JSON en rapports statiques via le framework Astro.

1. **Source** : Ingestion de fichiers JSON structurés dans le répertoire de données.
2.

File: src/data/prisme-hra-rag/Heat-Resistant-Alloys-MILHDBK5J.md (part 4 of 9)
---
second-data_categorie: "Fatigue Life S/N Curves"
alloy_id: "Inconel 625 (Inco625)"
condition_temper: "Annealed"
product_form: "Sheet"
thickness_range: "0.093 and 0.125 inch thick"
source: "MIL-HDBK-5J"
page_pdf: "44"
units: "Imperial (ksi, °F, in)"

---

## Page 44

### ANALYSE GRAPHIQUE : Figure 6.3.3.1.8(d). Best-fit S/N curves for annealed notched Inconel 625 sheet, Kt=3.0 long transverse direction [ALLOY:Inconel 625]

**Axes :**

- [cite_start]**Axe X :** Fatigue Life, Cycles (échelle logarithmique de $10^3$ à $10^8$). [cite: 157]
- [cite_start]**Axe Y :** Maximum Stress, ksi (de 0 à 140). [cite: 138, 146]

**Coordonnées clés (estimées par Stress Ratio R) :**

- **R = 0.50 (Cercles) :** ~130 ksi à $10^4$ cycles ; ~100 ksi à $4 \times 10^4$ cycles ; ~80 ksi à $1.5 \times 10^5$ cycles ; ~60 ksi à $10^6$ cycles ; [cite_start]~50 ksi à $10^7$ cycles (Run-out). [cite: 154, 155]
- **R = 0.10 (Diamants) :** ~100 ksi à $10^4$ cycles ; ~80 ksi à $3 \times 10^4$ cycles ; ~60 ksi à $10^5$ cycles ; ~40 ksi à $10^6$ cycles ; [cite_start]~35 ksi à $10^7$ cycles. [cite: 153]
- **R = -0.50 (Croix +) :** ~80 ksi à $4 \times 10^3$ cycles ; ~60 ksi à $2 \times 10^4$ cycles ; ~40 ksi à $10^5$ cycles ; ~30 ksi à $10^6$ cycles ; [cite_start]~25 ksi à $10^7$ cycles. [cite: 152]

**Description Narrative :**
Cette courbe présente l'effet de l'entaille de bord ($K_t=3.0$) sur la tôle. On observe une chute très rapide de la résistance en fatigue dans les premiers cycles ($10^3$ à $10^5$), suivie d'un aplatissement progressif des courbes vers une limite d'endurance à $10^7$ cycles. [cite_start]La corrélation est excellente ($R^2 = 96\%$), ce qui permet une prédiction très fiable pour cette configuration géométrique. [cite: 159, 179]

### Correlative Information for Figure 6.3.3.1.8(d) [ALLOY:Inconel 625]

- [cite_start]**Product Form:** Sheet, 0.093 and 0.125 inch thick [cite: 161]
- [cite_start]**No. of Heats/Lots:** 2 [cite: 163]
- **Properties:** TUS = 135.4 & 136.7 ksi; TYS = 74.6 & 69.8 ksi; Temp. [cite_start]= RT [cite: 165, 166, 167, 168, 169]
- **Specimen Details:** Edge notched, $K_t=3.0$; 0.625 inch gross width; 0.375 inch net width; 0.030 inch root radius; [cite_start]60° flank angle [cite: 170, 171]
- [cite_start]**Surface Condition:** As ground [cite: 172]
- **Test Parameters:** Loading - Axial; Frequency - Unspecified; Temperature - RT; [cite_start]Atmosphere - Air [cite: 182, 183, 184, 185]
- [cite_start]**Equivalent Stress Equation:** $\text{Log } N_f = 10.35 - 3.56 \log(S_{eq} - 22.89)$ where $S_{eq} = S_{max}(1-R)^{0.64}$ [cite: 176, 177]
- **Std. [cite_start]Error of Estimate, Log(Life):** 10.52 $(1/S_{eq})$ [cite: 178]
- [cite_start]**Standard Deviation, Log(Life):** 0.816 [cite: 179]
- [cite_start]**R²:** 96% [cite: 179]
- [cite_start]**Sample Size:** 37 [cite: 180]

[cite_start]**Note:** STRESSES ARE BASED ON NET SECTION [cite: 149, 150]
[cite_start]**Caution:** The equivalent stress model may provide unrealistic life predictions for stress ratios beyond those represented above. [cite: 181]

[cite_start]6-44 [cite: 186]
[cite_start]MIL-HDBK-5J 31 January 2003 [cite: 148]

---

series: "HEAT-RESISTANT ALLOYS"
main-data_category: "Alliage"
second-data_categorie: "General Properties and Specifications"
alloy_id: "Inconel 706"
condition_temper: "Precipitation-Hardened; Solution-Treated"
product_form: "Sheet, Strip, Plate, Bar, Forging, Ring"
thickness_range: "NOT_SPECIFIED"
source: "MIL-HDBK-5J"
page_pdf: "45"
units: "Imperial (ksi, °F, in)"

---

## Page 45

### 6.3.4 INCONEL 706 [ALLOY:Inconel 706]

#### 6.3.4.0 Comments and Properties [ALLOY:Inconel 706]

[cite_start]Inconel 706 is a vacuum-melted precipitation-hardened, nickel-base alloy with characteristics similar to Inconel 718 except that Inconel 706 has greatly improved machinability. [cite: 189] [cite_start]The alloy has good formability and weldability. [cite: 190] [cite_start]Like Inconel 718, Inconel 706 has excellent resistance to postweld strain-age cracking. [cite: 190]

[cite_start]Depending upon choice of heat treatment, this alloy may be used for applications requiring either (1) high resistance to creep and stress rupture up to 1300°F or (2) high-tensile strength at cryogenic temperatures or elevated temperatures for short times. [cite: 191] [cite_start]The creep-resistant heat treatment is characterized by an intermediate stabilizing treatment before precipitation hardening. [cite: 192] [cite_start]Inconel 706 also has good resistance to oxidation and corrosion over a broad range of temperatures and environments. [cite: 193]

[cite_start]Because of close relationship between heat treatment properties and application, the form and applications are listed with specifications in Table 6.3.4.0(a). [cite: 194] [cite_start]Room-temperature mechanical and physical properties are in Table 6.3.4.0(b). [cite: 195] [cite_start]The effect of temperature on physical properties is shown in Figure 6.3.4.0. [cite: 195]

### ### Table 6.3.4.0(a). Material Specifications for Inconel 706 [ALLOY:Inconel 706]

| [ALLOY_ID]    | Specification | Form                    | Application   | Condition/Treatment                                                                   |
| ------------- | ------------- | ----------------------- | ------------- | ------------------------------------------------------------------------------------- |
| [Inconel 706] | AMS 5605      | Sheet, strip, and plate | Tensile       | [cite_start]1800°F solution treated [cite: 197]                                       |
| [Inconel 706] | AMS 5606      | Sheet, strip, and plate | Creep-rupture | [cite_start]1750°F solution treated [cite: 197]                                       |
| [Inconel 706] | AMS 5701      | Bar, forging, and ring  | Tensile       | [cite_start]1800°F solution treated [cite: 197]                                       |
| [Inconel 706] | AMS 5702      | Bar, forging, and ring  | Creep-rupture | [cite_start]1750°F solution treated [cite: 197]                                       |
| [Inconel 706] | AMS 5703      | Bar, forging, and ring  | Creep-rupture | [cite_start]1750°F solution treated, stabilized and precipitation treated [cite: 197] |

#### 6.3.4.1 Solution-Treated and Aged Condition (Creep Rupture Heat Treatment) [ALLOY:Inconel 706]

[cite_start]Effect of temperature on mechanical properties is shown in Figures 6.3.4.1.1, 6.3.4.1.4, and 6.3.4.1.5. [cite: 198] [cite_start]Typical tensile stress-strain curves are shown in Figure 6.3.4.1.6(a) and typical compressive stress-strain and tangent-modulus curves in Figure 6.3.4.1.6(b). [cite: 199] [cite_start]A full-range tensile stress-strain curve is shown in Figure 6.3.4.1.6(c). [cite: 200] [cite_start]Stress-rupture properties are specified at 1200°F; the appropriate specification should be consulted for detailed requirements. [cite: 201]

[cite_start]6-45 [cite: 202]
[cite_start]MIL-HDBK-5J 31 January 2003 [cite: 188]

---

series: "HEAT-RESISTANT ALLOYS"
main-data_category: "Alliage"
second-data_categorie: "Mechanical and Physical Properties"
alloy_id: "Inconel 706"
condition_temper: "Heat treated per specification"
product_form: "Sheet, Strip, Plate, Bar, Forging"
thickness_range: "<0.187 to 4.000 in."
source: "MIL-HDBK-5J"
page_pdf: "46"
units: "Imperial (ksi, °F, in, lb/in³)"

---

## Page 46

### ### Table 6.3.4.0(b). Design Mechanical and Physical Properties of Inconel 706 [ALLOY:Inconel 706]

| [ALLOY_ID] + [CONDITION_TEMPER] | Property                | Specification | Form              | Thickness/Diam. (in.) | Basis | Value                         |
| ------------------------------- | ----------------------- | ------------- | ----------------- | --------------------- | ----- | ----------------------------- |
| [Inconel 706] [Heat Treated]    | $F_{tu}$ (ksi) L        | AMS 5606      | Sheet/Strip/Plate | 0.188 - 1.000         | S     | [cite_start]170 [cite: 205]   |
| [Inconel 706] [Heat Treated]    | $F_{tu}$ (ksi) L        | AMS 5605      | Sheet/Strip/Plate | $\le 0.187$           | S     | [cite_start]170 [cite: 205]   |
| [Inconel 706] [Heat Treated]    | $F_{tu}$ (ksi) LT       | AMS 5606      | Sheet/Strip/Plate | 0.188 - 1.000         | S     | [cite_start]170 [cite: 205]   |
| [Inconel 706] [Heat Treated]    | $F_{tu}$ (ksi) LT       | AMS 5605      | Sheet/Strip/Plate | $\le 0.187$           | S     | [cite_start]175 [cite: 205]   |
| [Inconel 706] [Heat Treated]    | $F_{tu}$ (ksi) L        | AMS 5701      | Bar/Forging       | All                   | S     | [cite_start]170 [cite: 205]   |
| [Inconel 706] [Heat Treated]    | $F_{tu}$ (ksi) L        | AMS 5702/03   | Bar/Forging       | 2.500 - 4.000         | S     | [cite_start]170 [cite: 205]   |
| [Inconel 706] [Heat Treated]    | $F_{tu}$ (ksi) L        | AMS 5702/03   | Bar/Forging       | < 2.500               | S     | [cite_start]165 [cite: 205]   |
| [Inconel 706] [Heat Treated]    | $F_{ty}$ (ksi) L        | AMS 5606      | Sheet/Strip/Plate | 0.188 - 1.000         | S     | [cite_start]140 [cite: 205]   |
| [Inconel 706] [Heat Treated]    | $F_{ty}$ (ksi) L        | AMS 5605      | Sheet/Strip/Plate | $\le 0.187$           | S     | [cite_start]145 [cite: 205]   |
| [Inconel 706] [Heat Treated]    | $F_{ty}$ (ksi) LT       | AMS 5606      | Sheet/Strip/Plate | 0.188 - 1.000         | S     | [cite_start]135 [cite: 205]   |
| [Inconel 706] [Heat Treated]    | $F_{ty}$ (ksi) L        | AMS 5701      | Bar/Forging       | All                   | S     | [cite_start]135 [cite: 205]   |
| [Inconel 706] [Heat Treated]    | $F_{ty}$ (ksi) L        | AMS 5702/03   | Bar/Forging       | 2.500 - 4.000         | S     | [cite_start]130 [cite: 205]   |
| [Inconel 706] [Heat Treated]    | $F_{cy}$ (ksi) L        | AMS 5606      | Sheet/Strip/Plate | 0.188 - 1.000         | S     | [cite_start]141 [cite: 205]   |
| [Inconel 706] [Heat Treated]    | $F_{cy}$ (ksi) L        | AMS 5605      | Sheet/Strip/Plate | $\le 0.187$           | S     | [cite_start]146 [cite: 205]   |
| [Inconel 706] [Heat Treated]    | $F_{cy}$ (ksi) L        | AMS 5702/03   | Bar/Forging       | < 2.500               | S     | [cite_start]136 [cite: 205]   |
| [Inconel 706] [Heat Treated]    | $F_{su}$ (ksi)          | AMS 5606      | Sheet/Strip/Plate | 0.188 - 1.000         | S     | [cite_start]109 [cite: 205]   |
| [Inconel 706] [Heat Treated]    | $F_{su}$ (ksi)          | AMS 5702/03   | Bar/Forging       | 2.500 - 4.000         | S     | [cite_start]103 [cite: 205]   |
| [Inconel 706] [Heat Treated]    | $F_{bru}$ (ksi) e/D=1.5 | AMS 5606      | Sheet/Strip/Plate | 0.188 - 1.000         | S     | [cite_start]263 [cite: 205]   |
| [Inconel 706] [Heat Treated]    | $F_{bru}$ (ksi) e/D=2.0 | AMS 5606      | Sheet/Strip/Plate | 0.188 - 1.000         | S     | [cite_start]344 [cite: 205]   |
| [Inconel 706] [Heat Treated]    | $F_{bry}$ (ksi) e/D=1.5 | AMS 5606      | Sheet/Strip/Plate | 0.188 - 1.000         | S     | [cite_start]188 [cite: 205]   |
| [Inconel 706] [Heat Treated]    | $E$ ($10^3$ ksi)        | All           | All               | All                   | -     | [cite_start]30.4 [cite: 205]  |
| [Inconel 706] [Heat Treated]    | $E_c$ ($10^3$ ksi)      | All           | All               | All                   | -     | [cite_start]30.4 [cite: 205]  |
| [Inconel 706] [Heat Treated]    | $G$ ($10^3$ ksi)        | All           | All               | All                   | -     | [cite_start]11.0 [cite: 205]  |
| [Inconel 706] [Heat Treated]    | $\mu$ (Poisson)         | All           | All               | All                   | -     | [cite_start]0.38 [cite: 205]  |
| [Inconel 706] [Heat Treated]    | $\omega$ ($lb/in^3$)    | All           | All               | All                   | -     | [cite_start]0.292 [cite: 205] |

**Notes:**
a. [cite_start]Bearing values are "dry pin" values per Section 1.4.7.1. [cite: 206]
e: Elongation; RA: Reduction of Area. L: Longitudinal; [cite_start]LT: Long-Transverse. [cite: 205]

[cite_start]6-46 [cite: 207]
[cite_start]MIL-HDBK-5J 31 January 2003 [cite: 203]

---

series: "HEAT-RESISTANT ALLOYS"
main-data_category: "Géométrique"
second-data_categorie: "Physical and Mechanical Property Temperature Curves"
alloy_id: "Inconel 706"
condition_temper: "Solution-Treated and Aged"
product_form: "NOT_SPECIFIED"
thickness_range: "NOT_SPECIFIED"
source: "MIL-HDBK-5J"
page_pdf: "47"
units: "Imperial (°F, Btu, in/in/°F)"

---

## Page 47

### ANALYSE GRAPHIQUE : Figure 6.3.4.0. Effect of temperature on the physical properties of solution-treated and aged Inconel 706 [ALLOY:Inconel 706]

**Axes :**

- [cite_start]**Axe X :** Temperature, °F (de -500 à 2000). [cite: 237]
- [cite_start]**Axe Y1 (Gauche) :** K, Thermal Conductivity [Btu/(hr)(ft²)(°F)/ft] (de 6 à 16) et C, Specific Heat [Btu/(lb)(°F)] (de 0.10 à 0.20). [cite: 208, 211]
- [cite_start]**Axe Y2 (Droite) :** $\alpha$, Mean Coefficient of Thermal Expansion ($10^{-6}$ in/in/°F) (de 4 à 10). [cite: 262]

**Coordonnées clés :**

- **$\alpha$ (Expansion) :** ~6.8 at 250°F; ~8.2 at 1000°F; [cite_start]~9.8 at 1500°F. [cite: 220]
- **K (Conductivity) :** ~7.0 at 100°F; ~10.5 at 800°F; [cite_start]~12.8 at 1400°F. [cite: 223]
- **C (Specific Heat) :** ~0.10 at 0°F; ~0.13 at 1000°F; [cite_start]~0.15 at 2000°F. [cite: 223]

**Description Narrative :**
Les trois propriétés physiques augmentent de manière quasi linéaire avec la température. La conductivité thermique (K) et la chaleur spécifique (C) montrent une progression constante jusqu'à 1500°F-2000°F. [cite_start]Le coefficient d'expansion thermique ($\alpha$) augmente plus rapidement au début avant de se stabiliser légèrement vers les hautes températures. [cite: 238]

### ANALYSE GRAPHIQUE : Figure 6.3.4.1.1. Effect of temperature on the tensile ultimate strength (Ftu) and the tensile yield strength (Fty) of Inconel 706 [ALLOY:Inconel 706]

**Axes :**

- [cite_start]**Axe X :** Temperature, °F (de 0 à 1600). [cite: 258]
- [cite_start]**Axe Y :** Percentage of Room Temperature Strength (de 0 à 100). [cite: 240]

**Coordonnées clés :**

- **$F_{tu}$ :** 100% at RT; ~90% at 400°F; ~85% at 1000°F; ~78% at 1200°F; [cite_start]~15% at 1600°F. [cite: 253]
- **$F_{ty}$ :** 100% at RT; ~91% at 400°F; ~83% at 1000°F; ~81% at 1200°F; [cite_start]~11% at 1600°F. [cite: 252]

**Description Narrative :**
La résistance (traction et limite élastique) reste relativement stable (perte <20%) jusqu'à environ 1100°F. Au-delà de 1200°F, on observe une chute brutale de la résistance, tombant à moins de 20% de la valeur initiale à 1600°F. [cite_start]Cela définit la limite opérationnelle supérieure de l'alliage pour les charges structurelles. [cite: 259]

[cite_start]6-47 [cite: 260]
[cite_start]MIL-HDBK-5J 31 January 2003 [cite: 217]

---

series: "HEAT-RESISTANT ALLOYS"
main-data_category: "Géométrique"
second-data_categorie: "Modulus and Elongation Temperature Curves"
alloy_id: "Inconel 706"
condition_temper: "Solution-Treated and Aged (Creep Rupture HT)"
product_form: "NOT_SPECIFIED"
thickness_range: "NOT_SPECIFIED"
source: "MIL-HDBK-5J"
page_pdf: "48"
units: "Imperial (°F, %)"

---

## Page 48

### ANALYSE GRAPHIQUE : Figure 6.3.4.1.4. Effect of temperature on the tensile and compressive moduli (E and Ec) of Inconel 706 [ALLOY:Inconel 706]

**Axes :**

- [cite_start]**Axe X :** Temperature, °F (de 0 à 1600). [cite: 284]
- [cite_start]**Axe Y :** Percentage of Room Temperature Modulus (de 0 à 100). [cite: 263]

**Coordonnées clés :**

- **$E$ & $E_c$ :** 100% at RT; ~95% at 200°F; ~90% at 450°F; ~80% at 850°F; [cite_start]~71% at 1200°F. [cite: 276]

**Description Narrative :**
Le module d'élasticité (traction et compression) décroît de manière strictement linéaire avec l'augmentation de la température. [cite_start]À 1200°F, le matériau a perdu environ 29% de sa rigidité initiale par rapport à la température ambiante. [cite: 285]

### ANALYSE GRAPHIQUE : Figure 6.3.4.1.5. Effect of temperature on the elongation (e) of solution treated and aged Inconel 706 [ALLOY:Inconel 706]

**Axes :**

- [cite_start]**Axe X :** Temperature, °F (de 0 à 1600). [cite: 303]
- [cite_start]**Axe Y :** Percent Elongation (e) (de 10 à 35). [cite: 286]

**Coordonnées clés :**

- **e :** ~17% at RT to 400°F; ~18.5% at 850°F; ~17% (dip) at 1000°F; ~21% at 1200°F; [cite_start]~28% at 1400°F. [cite: 294, 301]

**Description Narrative :**
L'allongement reste stable entre RT et 800°F. [cite_start]On note une légère chute (ductility dip) aux alentours de 1000°F avant une remontée très rapide au-delà de 1100°F, atteignant près de 30% à 1400°F, ce qui correspond à l'entrée dans le domaine de ductilité accrue à haute température. [cite: 304]

[cite_start]6-48 [cite: 305]
[cite_start]MIL-HDBK-5J 31 January 2003 [cite: 275]

---

series: "HEAT-RESISTANT ALLOYS"
main-data_category: "Géométrique"
second-data_categorie: "Stress-Strain and Tangent Modulus Curves"
alloy_id: "Inconel 706"
condition_temper: "Solution-Treated and Aged (Creep Rupture HT)"
product_form: "Forged Bar"
thickness_range: "2.000 in."
source: "MIL-HDBK-5J"
page_pdf: "49"
units: "Imperial (ksi, in/in, °F)"

---

## Page 49

### ANALYSE GRAPHIQUE : Figure 6.3.4.1.6(a). Typical tensile stress-strain curves for Inconel 706 forged bar [ALLOY:Inconel 706]

**Axes :**

- **Axe X :** Strain, 0.001 in./in. (de 0 à 12)[cite_start]. [cite: 338]
- [cite_start]**Axe Y :** Stress, ksi (de 0 à 200). [cite: 306]

**Coordonnées clés (TYS) :**

- [cite_start]**RT :** TYS = 148 ksi [cite: 321]
- [cite_start]**800°F :** TYS = 131 ksi [cite: 323]
- [cite_start]**1000°F :** TYS = 124 ksi [cite: 325]
- [cite_start]**1200°F :** TYS = 124 ksi [cite: 328]

**Description Narrative :**
Les courbes de traction montrent un comportement élastique linéaire suivi d'une transition nette vers la plasticité. La rigidité (pente) diminue avec la température. [cite_start]Les courbes pour 1000°F et 1200°F sont quasiment confondues en termes de limite élastique. [cite: 339]

### ANALYSE GRAPHIQUE : Figure 6.3.4.1.6(b). Typical compressive stress-strain and tangent-modulus curves for Inconel 706 forged bar [ALLOY:Inconel 706]

**Axes :**

- [cite_start]**Axe X (Bas) :** Compressive Tangent Modulus, $10^3$ ksi (de 0 à 35). [cite: 375]
- [cite_start]**Axe X (Milieu) :** Strain, 0.001 (de 0 à 14). [cite: 366]
- [cite_start]**Axe Y :** Stress, ksi (de 0 à 200). [cite: 340]

**Description Narrative :**
Ce graphique combine les courbes contrainte-déformation en compression et le module tangent. Le module tangent chute brusquement dès que la contrainte dépasse la limite de proportionnalité (environ 120 ksi à RT). [cite_start]Les paramètres Ramberg-Osgood varient de n=11 à RT jusqu'à n=9.2 à 1200°F. [cite: 352, 376]

[cite_start]6-49 [cite: 377]
[cite_start]MIL-HDBK-5J 31 January 2003 [cite: 313]

---

series: "HEAT-RESISTANT ALLOYS"
main-data_category: "Géométrique"
second-data_categorie: "Full Range Stress-Strain Curve"
alloy_id: "Inconel 706"
condition_temper: "Creep Rupture Heat Treatment"
product_form: "Bar and Sheet"
thickness_range: "NOT_SPECIFIED"
source: "MIL-HDBK-5J"
page_pdf: "50"
units: "Imperial (ksi, in/in)"

---

## Page 50

### ANALYSE GRAPHIQUE : Figure 6.3.4.1.6(c). Typical tensile stress-strain curve (full range) for Inconel 706 bar and sheet at room temperature [ALLOY:Inconel 706]

**Axes :**

- **Axe X :** Strain, in./in. (de 0 à 0.30)[cite_start]. [cite: 393]
- [cite_start]**Axe Y :** Stress, ksi (de 0 à 250). [cite: 378]

**Coordonnées clés :**

- [cite_start]**Limite élastique :** ~145 ksi à 0.01 strain. [cite: 383]
- [cite_start]**Maximum (UTS) :** ~185 ksi à 0.18 strain. [cite: 382]
- [cite_start]**Rupture (X) :** ~165 ksi à 0.26 strain. [cite: 391]

**Description Narrative :**
Le graphique présente le cycle complet de traction jusqu'à la rupture. Après la limite élastique, le matériau subit un écrouissage important, atteignant son maximum vers 18-20% d'allongement. [cite_start]La courbe redescend ensuite légèrement (striction) avant la rupture finale marquée par une croix à environ 26% d'allongement total. [cite: 394]

[cite_start]6-50 [cite: 395]
[cite_start]MIL-HDBK-5J 31 January 2003 [cite: 380]

---

series: "[HEAT-RESISTANT ALLOYS]"
main-data_category: "[Alliage]"
second-data_categorie: "Propriétés physiques et thermiques en fonction de la température"
alloy_id: "[AMS 5589, AMS 5590, AMS 5596, AMS 5597, AMS 5662, 5663, AMS 5664, AMS 5383 Inconel 718]"
condition_temper: "[Solution-Treated and Aged]"
product_form: "[Tubing, Sheet, Strip, Plate, Bar, Forging, Investment Castings]"
thickness_range: "NOT_SPECIFIED"
source: "MIL-HDBK-5J"
page_pdf: "51"
units: "Imperial (ksi, °F, in)"

---

## Page 51

### 6.3.5 INCONEL 718 [ALLOY:INCONEL 718]

#### 6.3.5.0 Comments and Properties [ALLOY:INCONEL 718]

Inconel 718 is a vacuum-melted, precipitation-hardened nickel-base alloy. [cite_start]It can be welded easily and excels in its resistance to strain-age cracking. [cite: 4] It is also readily formable. [cite_start]Depending on choice of heat treatments, this alloy finds applications requiring either (1) high resistance to creep and stress rupture to 1300°F or (2) high strength at cryogenic temperatures. [cite: 5] It also has good oxidation resistance up to 1800°F. [cite_start]Inconel 718 is available in all wrought forms and investment castings. [cite: 6] [cite_start]Because of the close relationship between heat treatment, properties, and applications, both the product form and application are listed with the specifications in Table 6.3.5.0(a). [cite: 7] [cite_start]Room-temperature mechanical and physical properties are presented in Tables 6.3.5.0(b) through (d). [cite: 8] [cite_start]The effect of temperature on physical properties is presented in Figure 6.3.5.0. [cite: 9]

### Table 6.3.5.0(a). Material Specifications for Inconel 718 [ALLOY:INCONEL 718]

| [ALLOY_ID] + [CONDITION]                  | Specification  | Form                | Application   |
| :---------------------------------------- | :------------- | :------------------ | :------------ |
| [INCONEL 718] [Solution-Treated and Aged] | AMS 5589       | Tubing              | Creep-rupture |
| [INCONEL 718] [Solution-Treated and Aged] | AMS 5590       | Tubing              | Short-time    |
| [INCONEL 718] [Solution-Treated and Aged] | AMS 5596       | Sheet, strip, plate | Creep-rupture |
| [INCONEL 718] [Solution-Treated and Aged] | AMS 5597       | Sheet, strip, plate | Short-time    |
| [INCONEL 718] [Solution-Treated and Aged] | AMS 5662, 5663 | Bar, forging        | Creep-rupture |
| [INCONEL 718] [Solution-Treated and Aged] | AMS 5664       | Bar, forging        | Short-time    |
| [INCONEL 718] [Solution-Treated and Aged] | AMS 5383       | Investment castings | Short-time    |

### 6.3.5.1 Solution-Treated and Aged Condition [ALLOY:INCONEL 718]

[cite_start]Elevated-temperature curves are presented in Figures 6.3.5.1.1 and 6.3.5.1.4(a) through (c). [cite: 12, 13, 14] [cite_start]Typical tensile and compressive stress-strain curves as well as typical compressive tangent-modulus curves for sheet and castings are shown in Figures 6.3.5.1.6(a) through (c). [cite: 14] [cite_start]Figure 6.3.5.1.6(d) is a typical stress-strain curve (full range) for Inconel 718 investment casting. [cite: 15] [cite_start]Creep and stress-rupture curves for forging are shown in Figures 6.3.5.1.7(a) through (e). [cite: 16] [cite_start]Supplemental creep and stress-rupture information for forging is presented in Table 6.3.5.1.7. [cite: 17] [cite_start]Fatigue S/N curves are presented in Figures 6.3.5.1.8(a) through (g). [cite: 18] [cite_start]Fatigue-crack-propagation data for die forging and plate are presented in Figures 6.3.5.1.9(a) through (c). [cite: 19]

### ANALYSE GRAPHIQUE : Figure 6.3.5.0. Effect of temperature on the physical properties of Inconel 718. [ALLOY:INCONEL 718]

**Axes :**

- **Axe X :** Temperature, °F (Plage de -400 à 1600).
- **Axe Y1 (Gauche externe) :** C, Specific Heat, Btu/(lb)(°F).
- **Axe Y2 (Gauche interne) :** K, Thermal Conductivity, Btu/[(hr)(ft²)(°F)/ft].
- **Axe Y3 (Droite) :** $\alpha$, Mean Coefficient of Thermal Expansion, $10^{-6}$ in./in./°F.

**Points clés extraits (Valeurs approximatives) :**

- **Conductivité Thermique (K) :** 0°F $\approx$ 6.5; 400°F $\approx$ 8.2; 800°F $\approx$ 10.0; 1200°F $\approx$ 12.2; 1600°F $\approx$ 13.8.
- **Chaleur Spécifique (C) :** -100°F $\approx$ 0.08; 400°F $\approx$ 0.11; 800°F $\approx$ 0.125; 1600°F $\approx$ 0.15.
- **Expansion Thermique ($\alpha$) :** -200°F $\approx$ 6.2; 200°F $\approx$ 7.2; 600°F $\approx$ 7.7; 1000°F $\approx$ 8.2; 1600°F $\approx$ 9.5.

**Description Narrative :**
Le graphique illustre l'évolution des propriétés thermophysiques de l'Inconel 718 sur une large plage de températures. La conductivité thermique (K) et la chaleur spécifique (C) augmentent de manière quasi linéaire avec la température. Le coefficient moyen d'expansion thermique ($\alpha$) montre également une tendance à la hausse constante, partant d'environ $6 \times 10^{-6}$ à des températures cryogéniques pour atteindre près de $10 \times 10^{-6}$ à 1600°F. La progression est régulière sans changement de phase ou rupture brutale visible.

6-51
MIL-HDBK-5J
31 January 2003

---

series: "[HEAT-RESISTANT ALLOYS]"
main-data_category: "[Alliage]"
second-data_categorie: "Propriétés mécaniques de conception (Design Allowables)"
alloy_id: "[AMS 5596, AMS 5597, AMS 5589, AMS 5590 Inconel 718]"
condition_temper: "[Solution treated and aged]"
product_form: "[Sheet, Plate, Tubing]"
thickness_range: "[0.010-1.000 in., Wall > 0.015 in.]"
source: "MIL-HDBK-5J"
page_pdf: "52"
units: "Imperial (ksi, °F, in)"

---

## Page 52

### Table 6.3.5.0(b). Design Mechanical and Physical Properties of Inconel 718 [ALLOY:INCONEL 718]

| [ALLOY_ID] + [CONDITION]                          | Form        | Thickness (in.) | Basis | $F_{tu}$ (ksi) | $F_{ty}$ (ksi) | $F_{cy}$ (ksi) | $F_{su}$ (ksi) | $F_{bru}$ (e/D=1.5) (ksi) | $F_{bru}$ (e/D=2.0) (ksi) | $F_{bry}$ (e/D=1.5) (ksi) | $F_{bry}$ (e/D=2.0) (ksi) | e (%)         | E ($10^{3}$ ksi) | $E_{c}$ ($10^{3}$ ksi) | G ($10^{3}$ ksi) | $\mu$ | $\omega$ ($lb/in.^{3}$) |
| :------------------------------------------------ | :---------- | :-------------- | :---- | :------------- | :------------- | :------------- | :------------- | :------------------------ | :------------------------ | :------------------------ | :------------------------ | :------------ | :--------------- | :--------------------- | :--------------- | :---- | :---------------------- |
| [INCONEL 718] [AMS 5596 Sol. Treated & Aged]      | Sheet       | 0.010-0.187     | A     | 192 (L)        | 156 (L)        | 155 (L)        | 132            | 309                       | 380                       | 208                       | 259                       | 15 (L)        | 29.4             | 30.9                   | 11.4             | 0.29  | 0.297                   |
| [INCONEL 718] [AMS 5596 Sol. Treated & Aged]      | Sheet       | 0.010-0.187     | B     | 180 (L)        | 145 (L)        | 167 (L)        | 124            | 291                       | 403                       | 223                       | 241                       | 12 (L)        | 29.4             | 30.9                   | 11.4             | 0.29  | 0.297                   |
| [INCONEL 718] [AMS 5596 Sol. Treated & Aged]      | Sheet       | 0.010-0.187     | S     | 180 (LT)       | 147 (LT)       | 158 (LT)       | NOT_SPECIFIED  | NOT_SPECIFIED             | NOT_SPECIFIED             | NOT_SPECIFIED             | NOT_SPECIFIED             | NOT_SPECIFIED | 29.4             | 30.9                   | 11.4             | 0.29  | 0.297                   |
| [INCONEL 718] [AMS 5597 Sol. Treated & Aged]      | Sheet/Plate | 0.010-1.000     | S     | 180 (L)        | 148 (L)        | 158 (L)        | 124            | 291                       | 380                       | 212                       | 246                       | NOT_SPECIFIED | 29.4             | 30.9                   | 11.4             | 0.29  | 0.297                   |
| [INCONEL 718] [AMS 5597 Sol. Treated & Aged]      | Sheet/Plate | 0.010-1.000     | S     | 191 (LT)       | 158 (LT)       | 170 (LT)       | NOT_SPECIFIED  | NOT_SPECIFIED             | NOT_SPECIFIED             | NOT_SPECIFIED             | NOT_SPECIFIED             | NOT_SPECIFIED | 29.4             | 30.9                   | 11.4             | 0.29  | 0.297                   |
| [INCONEL 718] [AMS 5597 Sol. Treated & Aged]      | Plate       | 0.250-1.000     | S     | 180 (L)        | 150 (L)        | 161 (L)        | NOT_SPECIFIED  | NOT_SPECIFIED             | NOT_SPECIFIED             | NOT_SPECIFIED             | NOT_SPECIFIED             | NOT_SPECIFIED | 29.4             | 30.9                   | 11.4             | 0.29  | 0.297                   |
| [INCONEL 718] [AMS 5597 Sol. Treated & Aged]      | Plate       | 0.250-1.000     | S     | 180 (LT)       | 150 (LT)       | 161 (LT)       | NOT_SPECIFIED  | NOT_SPECIFIED             | NOT_SPECIFIED             | NOT_SPECIFIED             | NOT_SPECIFIED             | NOT_SPECIFIED | 29.4             | 30.9                   | 11.4             | 0.29  | 0.297                   |
| [INCONEL 718] [AMS 5589/5590 Sol. Treated & Aged] | Tubing      | $O.D. > 0.125$  | S     | 170 (L)        | 150 (L)        | NOT_SPECIFIED  | NOT_SPECIFIED  | NOT_SPECIFIED             | NOT_SPECIFIED             | NOT_SPECIFIED             | NOT_SPECIFIED             | 15 (L)        | 29.4             | 30.9                   | 11.4             | 0.29  | 0.297                   |
| [INCONEL 718] [AMS 5589/5590 Sol. Treated & Aged] | Tubing      | $O.D. > 0.125$  | S     | 185 (L)        | 145 (L)        | NOT_SPECIFIED  | NOT_SPECIFIED  | NOT_SPECIFIED             | NOT_SPECIFIED             | NOT_SPECIFIED             | NOT_SPECIFIED             | 12 (L)        | 29.4             | 30.9                   | 11.4             | 0.29  | 0.297                   |

[cite_start]a Design allowables were based upon data from samples of material, supplied in the solution treated condition, which were aged to demonstrate heat treatment response by suppliers. [cite: 56]
b S-basis. [cite_start]The rounded $T_{99}$ value is 183 ksi. [cite: 59]
[cite_start]c Bearing values are "dry pin" values per Section 1.4.7.1. [cite: 60]
[cite_start]Properties obtained by the user may be different, if the material has been formed or otherwise cold worked. [cite: 57, 58]

6-52
MIL-HDBK-5J
31 January 2003

---

series: "[HEAT-RESISTANT ALLOYS]"
main-data_category: "[Alliage]"
second-data_categorie: "Propriétés mécaniques de conception (Design Allowables)"
alloy_id: "[AMS 5662, AMS 5663, AMS 5664 Inconel 718]"
condition_temper: "[Solution treated and aged]"
product_form: "[Bar, Forging]"
thickness_range: "[0.250 to 10.000 in.]"
source: "MIL-HDBK-5J"
page_pdf: "53"
units: "Imperial (ksi, °F, in)"

---

## Page 53

### Table 6.3.5.0(c). Design Mechanical and Physical Properties of Inconel 718 Bar and Forging [ALLOY:INCONEL 718]

| [ALLOY_ID] + [CONDITION]                        | Form    | Thickness (in.) | Basis | $F_{tu}$ (ksi) | $F_{ty}$ (ksi) | $F_{cy}$ (ksi) | $F_{su}$ (ksi) | $F_{bru}$ (1.5) (ksi) | $F_{bru}$ (2.0) (ksi) | $F_{bry}$ (1.5) (ksi) | $F_{bry}$ (2.0) (ksi) | e (%)  | RA (%) |
| :---------------------------------------------- | :------ | :-------------- | :---- | :------------- | :------------- | :------------- | :------------- | :-------------------- | :-------------------- | :-------------------- | :-------------------- | :----- | :----- |
| [INCONEL 718] [AMS 5662/63 Sol. Treated & Aged] | Bar     | 0.250-1.000     | S     | 185 (L)        | 150 (L)        | 156 (L)        | 111            | 309                   | 394                   | 216                   | 257                   | 12 (L) | 15 (L) |
| [INCONEL 718] [AMS 5662/63 Sol. Treated & Aged] | Bar     | 0.250-1.000     | S     | 180 (LT)       | 150 (LT)       | NOT_SPECIFIED  | NOT_SPECIFIED  | NOT_SPECIFIED         | NOT_SPECIFIED         | NOT_SPECIFIED         | NOT_SPECIFIED         | 6 (LT) | 8 (LT) |
| [INCONEL 718] [AMS 5662/63 Sol. Treated & Aged] | Bar     | 1.001-1.500     | S     | 185 (L)        | 150 (L)        | 156 (L)        | 116            | 309                   | 394                   | 216                   | 257                   | 12 (L) | 15 (L) |
| [INCONEL 718] [AMS 5662/63 Sol. Treated & Aged] | Bar     | 1.501-2.000     | S     | 185 (L)        | 150 (L)        | 156 (L)        | 114            | 309                   | 394                   | 216                   | 257                   | 12 (L) | 15 (L) |
| [INCONEL 718] [AMS 5662/63 Sol. Treated & Aged] | Bar     | 2.001-2.500     | S     | 180 (L)        | 150 (L)        | 156 (L)        | 118            | 309                   | 394                   | 216                   | 257                   | 12 (L) | 15 (L) |
| [INCONEL 718] [AMS 5662/63 Sol. Treated & Aged] | Bar     | 2.501-3.000     | S     | 180 (L)        | 150 (L)        | 156 (L)        | 119            | 309                   | 394                   | 216                   | 257                   | 12 (L) | 15 (L) |
| [INCONEL 718] [AMS 5662/63 Sol. Treated & Aged] | Bar     | 3.001-4.000     | S     | 185 (L)        | 150 (L)        | 156 (L)        | 121            | 309                   | 394                   | 216                   | 257                   | 12 (L) | 15 (L) |
| [INCONEL 718] [AMS 5662/63 Sol. Treated & Aged] | Bar     | 4.001-5.000     | S     | 185 (L)        | 150 (L)        | 156 (L)        | 123            | 309                   | 394                   | 216                   | 257                   | 12 (L) | 15 (L) |
| [INCONEL 718] [AMS 5662/63 Sol. Treated & Aged] | Forging | ≤ 5.000         | S     | 185 (L)        | 150 (L)        | NOT_SPECIFIED  | NOT_SPECIFIED  | NOT_SPECIFIED         | NOT_SPECIFIED         | NOT_SPECIFIED         | NOT_SPECIFIED         | 12 (L) | 15 (L) |
| [INCONEL 718] [AMS 5662/63 Sol. Treated & Aged] | Forging | ≤ 5.000         | S     | 180 (LT)       | 150 (LT)       | NOT_SPECIFIED  | NOT_SPECIFIED  | NOT_SPECIFIED         | NOT_SPECIFIED         | NOT_SPECIFIED         | NOT_SPECIFIED         | 6 (LT) | 8 (LT) |
| [INCONEL 718] [AMS 5664 Sol. Treated & Aged]    | Bar     | ≤ 10.000        | S     | 185 (L)        | 150 (L)        | NOT_SPECIFIED  | NOT_SPECIFIED  | NOT_SPECIFIED         | NOT_SPECIFIED         | NOT_SPECIFIED         | NOT_SPECIFIED         | 12 (L) | 15 (L) |
| [INCONEL 718] [AMS 5664 Sol. Treated & Aged]    | Forging | ≤ 10.000        | S     | 180 (L)        | 150 (L)        | NOT_SPECIFIED  | NOT_SPECIFIED  | NOT_SPECIFIED         | NOT_SPECIFIED         | NOT_SPECIFIED         | NOT_SPECIFIED         | 10 (L) | 12 (L) |

**Physical Properties (Bar & Forging) [ALLOY:INCONEL 718]:**

- E: 29.4 $10^{3}$ ksi
- $E_{c}$: 30.9 $10^{3}$ ksi
- G: 11.4 $10^{3}$ ksi
- $\mu$: 0.29
- $\omega$ (Density): 0.297 $lb/in.^{3}$
- C, K, and $\alpha$: See Figure 6.3.5.0

[cite_start]a Applicable providing LT or ST direction is $\ge$ 2.500 inches. [cite: 66]
[cite_start]b Bearing values are "dry pin" values per Section 1.4.7.1. [cite: 67]

6-53
MIL-HDBK-5J
31 January 2003

---

series: "[HEAT-RESISTANT ALLOYS]"
main-data_category: "[Alliage]"
second-data_categorie: "Propriétés mécaniques de conception - Moulages"
alloy_id: "[AMS 5383 Inconel 718]"
condition_temper: "[ST (Solution Treated)]"
product_form: "[Investment Casting]"
thickness_range: "[≤ 0.500 in.]"
source: "MIL-HDBK-5J"
page_pdf: "54"
units: "Imperial (ksi, °F, in)"

---

## Page 54

### Table 6.3.5.0(d). Design Mechanical and Physical Properties of Inconel 718 Investment Castings [ALLOY:INCONEL 718]

| [ALLOY_ID] + [CONDITION]    | Property                  | Value              |
| :-------------------------- | :------------------------ | :----------------- |
| [INCONEL 718] [AMS 5383 ST] | Basis                     | S                  |
| [INCONEL 718] [AMS 5383 ST] | $F_{tu}$ (ksi)            | 120                |
| [INCONEL 718] [AMS 5383 ST] | $F_{ty}$ (ksi)            | 105                |
| [INCONEL 718] [AMS 5383 ST] | $F_{cy}$ (ksi)            | 105                |
| [INCONEL 718] [AMS 5383 ST] | $F_{su}$ (ksi)            | 88                 |
| [INCONEL 718] [AMS 5383 ST] | $F_{bru}$ (e/D=1.5) (ksi) | 202                |
| [INCONEL 718] [AMS 5383 ST] | $F_{bru}$ (e/D=2.0) (ksi) | 248                |
| [INCONEL 718] [AMS 5383 ST] | $F_{bry}$ (e/D=1.5) (ksi) | 161                |
| [INCONEL 718] [AMS 5383 ST] | $F_{bry}$ (e/D=2.0) (ksi) | 188                |
| [INCONEL 718] [AMS 5383 ST] | e (%)                     | 3                  |
| [INCONEL 718] [AMS 5383 ST] | RA (%)                    | 8                  |
| [INCONEL 718] [AMS 5383 ST] | E ($10^{3}$ ksi)          | 29.4               |
| [INCONEL 718] [AMS 5383 ST] | $E_{c}$ ($10^{3}$ ksi)    | 30.9               |
| [INCONEL 718] [AMS 5383 ST] | G ($10^{3}$ ksi)          | 11.4               |
| [INCONEL 718] [AMS 5383 ST] | $\mu$                     | 0.29               |
| [INCONEL 718] [AMS 5383 ST] | $\omega$ ($lb/in.^{3}$)   | 0.297              |
| [INCONEL 718] [AMS 5383 ST] | C, K, and $\alpha$        | See Figure 6.3.5.0 |

[cite_start]a Determined in accordance with ASTM Procedure B769. [cite: 73]
[cite_start]b Bearing values are "dry pin" values per Section 1.4.7.1. [cite: 74]

6-54
MIL-HDBK-5J
31 January 2003

---

series: "[HEAT-RESISTANT ALLOYS]"
main-data_category: "[Alliage]"
second-data_categorie: "Effet de la température sur la résistance mécanique"
alloy_id: "[Inconel 718]"
condition_temper: "[Solution-treated and aged]"
product_form: "NOT_SPECIFIED"
thickness_range: "NOT_SPECIFIED"
source: "MIL-HDBK-5J"
page_pdf: "55"
units: "Imperial (ksi, °F, in)"

---

## Page 55

### ANALYSE GRAPHIQUE : Figure 6.3.5.1.1. Effect of temperature on the tensile ultimate strength ($F_{tu}$) and tensile yield strength ($F_{ty}$) of solution-treated and aged Inconel 718. [ALLOY:INCONEL 718]

**Axes :**

- **Axe X :** Temperature, °F (Plage de -400 à 2400).
- **Axe Y :** Percentage of Room Temperature Strength (Plage de 0 à 200%).

**Points clés extraits (Valeurs approximatives) :**

- **-400°F :** $\approx$ 122% de la résistance à température ambiante (RT).
- **70°F (RT) :** 100%.
- **800°F :** $\approx$ 92%.
- **1200°F :** $\approx$ 85%.
- **1400°F :** Chute brutale, $\approx$ 45-50% ($F_{tu}$ et $F_{ty}$ divergent légèrement ici).
- **1600°F :** $\approx$ 30%.

**Description Narrative :**
Le graphique montre que l'Inconel 718 conserve une part importante de sa résistance jusqu'à environ 1200°F (plus de 80% de la valeur RT). Au-delà de 1200°F, on observe une chute drastique et quasi verticale de la résistance, indiquant la limite d'utilisation structurelle à haute température pour des expositions de courte durée (0.5 hr). Aux températures cryogéniques (-400°F), l'alliage gagne environ 20% de résistance par rapport à l'état ambiant.

**Note :** Strength at temperature. [cite_start]Exposure up to 1/2 hr. [cite: 89]

6-55
MIL-HDBK-5J
31 January 2003

---

series: "[HEAT-RESISTANT ALLOYS]"
main-data_category: "[Alliage]"
second-data_categorie: "Modules élastiques dynamiques vs température"
alloy_id: "[Inconel 718]"
condition_temper: "[Solution-treated and aged]"
product_form: "NOT_SPECIFIED"
thickness_range: "NOT_SPECIFIED"
source: "MIL-HDBK-5J"
page_pdf: "56"
units: "Imperial (ksi, °F, in)"

---

## Page 56

### ANALYSE GRAPHIQUE : Figure 6.3.5.1.4(a). Effect of temperature on dynamic tensile modulus (E) of solution-treated and aged Inconel 718. [ALLOY:INCONEL 718]

**Axes :**

- **Axe X :** Temperature, °F (-400 à 2000).
- **Axe Y :** Percentage of Room Temperature E (0 à 120%).

**Points clés extraits :**

- -200°F : $\approx$ 105%.
- 70°F : 100%.
- 800°F : $\approx$ 90%.
- 1200°F : $\approx$ 82%.
