Repository: p-pouget/prisme-et-perspective

# Prisme et perspective

**Déploiement :**

[Prisme & Perspective sur Vercel](https://prisme-et-perspective.vercel.app/)

## Lab de Restitution - Architecture & Flux

Interface d’exposition technique pour l’archivage de flux de données et la documentation d’architectures logicielles. Cette plateforme centralise les preuves techniques d'extractions, de manipulations de flux et de déploiements.

## MÉTHODOLOGIE

Le rendu est piloté par la donnée (Data-Driven Rendering). Le contenu n'est pas rédigé manuellement mais généré par la transformation de flux JSON en rapports statiques via le framework Astro.

1. **Source** : Ingestion de fichiers JSON structurés dans le répertoire de données.
2.

File: src/data/prisme-hra-rag/Heat-Resistant-Alloys-MILHDBK5J.md (part 5 of 9)
---
- 2000°F : $\approx$ 48%.

**Description Narrative :** Le module de traction dynamique diminue de façon linéaire et modérée jusqu'à 1000°F, puis la pente s'accentue légèrement au-delà de 1200°F, montrant une perte de rigidité plus marquée à très haute température.

---

### ANALYSE GRAPHIQUE : Figure 6.3.5.1.4(b). Effect of temperature on dynamic shear modulus (G) of solution-treated and aged Inconel 718. [ALLOY:INCONEL 718]

**Axes :**

- **Axe X :** Temperature, °F (-400 à 2000).
- **Axe Y :** Percentage of Room Temperature G (0 à 120%).

**Points clés extraits :**

- -200°F : $\approx$ 107%.
- 70°F : 100%.
- 1000°F : $\approx$ 88%.
- 2000°F : $\approx$ 45%.

**Description Narrative :** Le comportement du module de cisaillement (G) est très similaire au module E, avec une décroissance constante à mesure que la température augmente.

[cite_start]**Note commune :** The reduction in dynamic modulus due to elevated temperature may be significantly less than the reduction in static modulus. [cite: 107, 122]

6-56
MIL-HDBK-5J
31 January 2003

---

series: "[HEAT-RESISTANT ALLOYS]"
main-data_category: "[Alliage]"
second-data_categorie: "Coefficient de Poisson vs température"
alloy_id: "[Inconel 718]"
condition_temper: "[Solution-treated and aged]"
product_form: "NOT_SPECIFIED"
thickness_range: "NOT_SPECIFIED"
source: "MIL-HDBK-5J"
page_pdf: "57"
units: "Imperial (ksi, °F, in)"

---

## Page 57

### ANALYSE GRAPHIQUE : Figure 6.3.5.1.4(c). Effect of temperature on Poisson's ratio for solution-treated and aged Inconel 718. [ALLOY:INCONEL 718]

**Axes :**

- **Axe X :** Temperature, °F (-400 à 2000).
- **Axe Y :** Poisson's Ratio (0.21 à 0.41).

**Points clés extraits :**

- -300°F : $\approx$ 0.255.
- 70°F : 0.29 (Valeur nominale).
- 200°F à 800°F : Palier de stabilité relative entre 0.28 et 0.29.
- 1200°F : $\approx$ 0.30.
- 2000°F : $\approx$ 0.40.

**Description Narrative :** Le coefficient de Poisson est relativement stable (autour de 0.29) pour les températures d'usage courant (jusqu'à 1000°F). Au-delà de 1200°F, il augmente rapidement pour s'approcher de 0.40 à 2000°F, traduisant une transition vers un comportement plus plastique/ductile du matériau à très haute température.

6-57
MIL-HDBK-5J
31 January 2003

---

series: "[HEAT-RESISTANT ALLOYS]"
main-data_category: "[Alliage]"
second-data_categorie: "Courbes contrainte-déformation (Stress-Strain)"
alloy_id: "[AMS 5596, AMS 5662, AMS 5663 Inconel 718]"
condition_temper: "[Solution-treated and aged]"
product_form: "[Sheet, Bar]"
thickness_range: "[0.010-0.250 in., 2.000-4.000 in.]"
source: "MIL-HDBK-5J"
page_pdf: "58"
units: "Imperial (ksi, °F, in)"

---

## Page 58

### ANALYSE GRAPHIQUE : Figure 6.3.5.1.6(a). Typical tensile stress-strain, compressive stress-strain, and compressive tangent-modulus curves for solution-treated and aged Inconel 718 sheet (AMS 5596) at room temperature. [ALLOY:INCONEL 718]

**Axes :**

- **X (Bas) :** Strain, 0.001 in./in.
- **X (Sous-bas) :** Compressive Tangent Modulus, $10^3$ ksi.
- **Y :** Stress, ksi.

**Paramètres Ramberg-Osgood :**

- n (L-tension) = 21
- n (LT-tension) = 22
- n (L-comp.) = 21
- n (LT-comp.) = 24

**Description Narrative :** Les courbes montrent un comportement élastique linéaire jusqu'à environ 140 ksi, suivi d'une transition nette vers la déformation plastique. La résistance ultime en traction (L and LT) approche les 200 ksi. Le module tangent compressif chute rapidement dès que le seuil de proportionnalité est dépassé.

---

### ANALYSE GRAPHIQUE : Figure 6.3.5.1.6(b). Typical tensile and compressive stress-strain and compressive tangent-modulus curves for solution-treated and aged (creep-rupture application) Inconel 718 bar (AMS 5662 and AMS 5663) at room temperature. [ALLOY:INCONEL 718]

**Axes :** Identiques à 6.3.5.1.6(a).

**Paramètres Ramberg-Osgood :**

- n (L-tension) = 18
- n (ST-tension) = 14
- n (L and ST-comp.) = 13

**Description Narrative :** Similaire aux tôles, mais avec des paramètres d'écrouissage (n) plus faibles, indiquant une transition plastique légèrement plus douce pour les barres de forte épaisseur (2.000-4.000 in.).

6-58
MIL-HDBK-5J
31 January 2003

---

series: "[HEAT-RESISTANT ALLOYS]"
main-data_category: "[Alliage]"
second-data_categorie: "Courbes contrainte-déformation - Moulages"
alloy_id: "[AMS 5383 Inconel 718]"
condition_temper: "[Solution treated and aged]"
product_form: "[Investment Casting]"
thickness_range: "[0.500 in.]"
source: "MIL-HDBK-5J"
page_pdf: "59"
units: "Imperial (ksi, °F, in)"

---

## Page 59

### ANALYSE GRAPHIQUE : Figure 6.3.5.1.6(c). Typical tensile stress-strain, compressive stress-strain, and compressive tangent-modulus curves for solution treated and aged Inconel 718 investment casting (AMS 5383) at room temperature. [ALLOY:INCONEL 718]

**Axes :**

- **X (Strain) :** 0.001 in./in. (0 à 14).
- **X (Tangent Modulus) :** $10^3$ ksi (0 à 35).
- **Y (Stress) :** ksi (0 à 200).

**Paramètres Ramberg-Osgood :**

- n (L-tension) = 13
- n (L-comp.) = 8.4

**Description Narrative :** Le moulage présente une limite d'élasticité nettement inférieure aux formes forgées (environ 100-110 ksi). La courbe de traction plafonne autour de 130 ksi. La transition plastique est très précoce, surtout en compression comme l'indique la chute du module tangent dès 80 ksi.

6-59
MIL-HDBK-5J
31 January 2003

---

series: "[HEAT-RESISTANT ALLOYS]"
main-data_category: "[Alliage]"
second-data_categorie: "Courbe contrainte-déformation pleine échelle - Moulages"
alloy_id: "[AMS 5383 Inconel 718]"
condition_temper: "[Solution treated and aged]"
product_form: "[Investment Casting]"
thickness_range: "NOT_SPECIFIED"
source: "MIL-HDBK-5J"
page_pdf: "60"
units: "Imperial (ksi, °F, in)"

---

## Page 60

### ANALYSE GRAPHIQUE : Figure 6.3.5.1.6(d). Typical tensile stress-strain curve (full range) for solution treated and aged Inconel 718 investment casting (AMS 5383) at room temperature. [ALLOY:INCONEL 718]

**Axes :**

- **Axe X :** Strain, in./in. (0.00 à 0.12).
- **Axe Y :** Stress, ksi (0 à 160).

**Points clés extraits :**

- Strain 0.02 : $\approx$ 132 ksi.
- Strain 0.06 : $\approx$ 140 ksi.
- Rupture (marquée par X) : Strain $\approx$ 0.102, Stress $\approx$ 148 ksi.

**Description Narrative :** Cette courbe "pleine échelle" montre la ductilité globale du moulage Inconel 718. Après l'atteinte de la limite d'élasticité (vers 105 ksi), le matériau présente un écrouissage modéré et continu jusqu'à la rupture finale qui survient à environ 10% d'allongement.

6-60
MIL-HDBK-5J
31 January 2003

---

series: "HEAT-RESISTANT ALLOYS"
main-data_category: "Statistique"
second-data_categorie: "Creep Strain Analysis"
alloy_id: "Inconel 718"
condition_temper: "Heat Treatment 2"
product_form: "Forging"
thickness_range: "0.25 inch to 0.375 inch"
source: "MIL-HDBK-5J"
page_pdf: "61"
units: "Imperial (ksi, °F, in)"

---

## Page 61

### ANALYSE GRAPHIQUE : Figure 6.3.5.1.7(a). Average isothermal 0.10% creep curves for Inconel 718 forging [ALLOY:Inconel 718]

- [cite_start]**Axe X :** Time to % Strain, Hrs (Échelle logarithmique de $10^0$ à $10^5$) [cite: 26, 31, 32]
- [cite_start]**Axe Y :** Stress, ksi (Échelle linéaire de 20 à 180) [cite: 1, 2, 26]
- [cite_start]**Courbes représentées :** Isothermes pour 1000°F, 1100°F, 1200°F et 1300°F[cite: 18, 19, 21, 23, 25].
- **Points de données clés (Valeurs approximatives extraites) :**
  - 1000°F : ~145 ksi à 50 hrs ; [cite_start]~120 ksi à 5000 hrs [cite: 1, 33]
  - 1100°F : ~120 ksi à 10 hrs ; [cite_start]~95 ksi à 2000 hrs [cite: 1, 33]
  - 1200°F : ~110 ksi à 3 hrs ; [cite_start]~75 ksi à 1000 hrs [cite: 1, 33]
  - 1300°F : ~80 ksi à 3 hrs ; [cite_start]~40 ksi à 300 hrs [cite: 1, 33]
- **Tendance narrative :** Les courbes montrent une relation inversement proportionnelle entre la contrainte appliquée et le temps nécessaire pour atteindre 0,10 % de déformation par fluage. On observe une chute significative de la résistance au fluage à mesure que la température augmente de 1000°F à 1300°F. À 1300°F, la courbe s'aplatit plus rapidement vers des niveaux de contrainte bas (environ 40 ksi) après seulement quelques centaines d'heures.

### Correlative Information for Figure 6.3.5.1.7(a) [ALLOY:Inconel 718]

- [cite_start]**Makeup of Data Collection:** [cite: 34, 35]
  - [cite_start]Heat Treatment: 2 [See Table 6.3.5.1.7(f)] [cite: 36]
  - [cite_start]Number of Vendors = Unknown [cite: 37]
  - [cite_start]Number of Lots = 2 [cite: 38]
  - [cite_start]Number of Test Laboratories = 1 [cite: 39]
  - [cite_start]Number of Tests = 32 [cite: 40]
- [cite_start]**Specimen Details:** [cite: 41]
  - [cite_start]Type - Unnotched round bar [cite: 42]
  - [cite_start]Gage Length - N.A. [cite: 43]
  - [cite_start]Gage Thickness - 0.25 inch to 0.375 inch [cite: 44]
- [cite_start]**0.10 Percent Creep Equation:** [cite: 45]
  - [cite_start]$\text{Log } t = c + b_1 T + b_2 X + b_3 X^2 + b_4 X^3$ [cite: 46]
  - [cite_start]$T = ^\circ R$ [cite: 47]
  - [cite_start]$X = \log(\text{stress, ksi})$ [cite: 48]
  - [cite_start]$c = 185.16$ [cite: 49]
  - [cite_start]$b_1 = -0.01778$ [cite: 50]
  - [cite_start]$b_2 = -255.25$ [cite: 51]
  - [cite_start]$b_3 = 146.28$ [cite: 52]
  - [cite_start]$b_4 = -28.65$ [cite: 53]
- [cite_start]**Analysis Details:** [cite: 54]
  - [cite_start]Inverse Matrix = [See Table 6.3.5.1.7(f)] [cite: 55]
  - Std. [cite_start]Error of Estimate, Log(Hrs) = 0.56 [cite: 55]
  - [cite_start]Standard Deviation, Log(Hrs) = 0.99 [cite: 55]
  - [cite_start]$R^2 = 68\%$ [cite: 55]

[cite_start]**[Caution: The creep rupture model may provide unrealistic predictions for temperatures and stresses beyond those represented above.] [cite: 56]**

[cite_start]6-61 [cite: 57]

---

series: "HEAT-RESISTANT ALLOYS"
main-data_category: "Statistique"
second-data_categorie: "Creep Strain Analysis"
alloy_id: "Inconel 718"
condition_temper: "Heat Treatment 2"
product_form: "Forging"
thickness_range: "0.25 inch to 0.375 inch"
source: "MIL-HDBK-5J"
page_pdf: "62"
units: "Imperial (ksi, °F, in)"

---

## Page 62

### ANALYSE GRAPHIQUE : Figure 6.3.5.1.7(b). Average isothermal 0.20% creep curves for Inconel 718 forging [ALLOY:Inconel 718]

- [cite_start]**Axe X :** Time to % Strain, Hrs (Échelle logarithmique $10^0$ à $10^5$) [cite: 78, 83, 84]
- [cite_start]**Axe Y :** Stress, ksi (Échelle linéaire de 20 à 180) [cite: 58, 59, 78]
- [cite_start]**Courbes représentées :** 1000°F, 1100°F, 1200°F, 1300°F[cite: 71, 72, 73, 75, 77].
- **Points de données clés :**
  - 1000°F : ~148 ksi à 100 hrs ; [cite_start]~120 ksi à 10000 hrs [cite: 58, 85]
  - 1100°F : ~120 ksi à 100 hrs ; [cite_start]~95 ksi à 7000 hrs [cite: 58, 85]
  - 1200°F : ~120 ksi à 2 hrs ; [cite_start]~60 ksi à 10000 hrs [cite: 58, 85]
  - 1300°F : ~95 ksi à 2 hrs ; [cite_start]~40 ksi à 1000 hrs [cite: 58, 85]
- **Tendance narrative :** Similaire à la courbe de 0,10 %, mais décalée vers la droite, indiquant un temps plus long pour atteindre une déformation supérieure (0,20 %). La linéarité sur l'échelle log-log est maintenue pour les températures plus élevées, bien que la dispersion des données soit visible, particulièrement à 1200°F.

### Correlative Information for Figure 6.3.5.1.7(b) [ALLOY:Inconel 718]

- [cite_start]**Makeup of Data Collection:** [cite: 86, 87]
  - [cite_start]Heat Treatment: 2 [See Table 6.3.5.1.7(f)] [cite: 88]
  - [cite_start]Number of Vendors = Unknown [cite: 89]
  - [cite_start]Number of Lots = 2 [cite: 90]
  - [cite_start]Number of Test Laboratories = 1 [cite: 91]
  - [cite_start]Number of Tests = 31 [cite: 92]
- [cite_start]**Specimen Details:** [cite: 93]
  - [cite_start]Type - Unnotched round bar [cite: 94]
  - [cite_start]Gage Length - N.A. [cite: 95]
  - [cite_start]Gage Thickness - 0.25 inch to 0.375 inch [cite: 96]
- [cite_start]**0.20 Percent Creep Equation:** [cite: 97]
  - [cite_start]$\text{Log } t = c + b_1 T + b_2 X + b_3 X^2 + b_4 X^3$ [cite: 98]
  - [cite_start]$T = ^\circ R$ [cite: 99]
  - [cite_start]$X = \log(\text{stress, ksi})$ [cite: 100]
  - [cite_start]$c = 185.67$ [cite: 101]
  - [cite_start]$b_1 = -0.01778$ [cite: 102]
  - [cite_start]$b_2 = -255.25$ [cite: 51, 103]
  - [cite_start]$b_3 = 146.28$ [cite: 104]
  - [cite_start]$b_4 = -28.65$ [cite: 105]
- [cite_start]**Analysis Details:** [cite: 106]
  - [cite_start]Inverse Matrix = [See Table 6.3.5.1.7(f)] [cite: 107]
  - Std. [cite_start]Error of Estimate, Log(Hrs) = 0.41 [cite: 108]
  - [cite_start]Standard Deviation, Log(Hrs) = 0.98 [cite: 108]
  - [cite_start]$R^2 = 82\%$ [cite: 108]

[cite_start]**[Caution: The creep rupture model may provide unrealistic predictions for temperatures and stresses beyond those represented above.] [cite: 109]**

[cite_start]6-62 [cite: 110]

---

series: "HEAT-RESISTANT ALLOYS"
main-data_category: "Statistique"
second-data_categorie: "Creep Strain Analysis"
alloy_id: "Inconel 718"
condition_temper: "Heat Treatment 2"
product_form: "Forging"
thickness_range: "0.250 inch to 0.375 inch"
source: "MIL-HDBK-5J"
page_pdf: "63"
units: "Imperial (ksi, °F, in)"

---

## Page 63

### ANALYSE GRAPHIQUE : Figure 6.3.5.1.7(c). Average isothermal 0.50% creep curves for Inconel 718 forging [ALLOY:Inconel 718]

- [cite_start]**Axe X :** Time to % Strain, Hrs (Log $10^0$ à $10^5$) [cite: 134, 139, 140]
- [cite_start]**Axe Y :** Stress, ksi (20 à 180) [cite: 111, 112, 134]
- [cite_start]**Courbes représentées :** 1000°F, 1100°F, 1200°F, 1300°F[cite: 125, 127, 129, 131, 133].
- **Points de données clés :**
  - 1000°F : ~140 ksi à 400 hrs ; [cite_start]~125 ksi à 5000 hrs [cite: 111, 141]
  - 1100°F : ~135 ksi à 2 hrs ; [cite_start]~95 ksi à 10000 hrs [cite: 111, 141]
  - 1200°F : ~115 ksi à 2 hrs ; [cite_start]~70 ksi à 5000 hrs [cite: 111, 141]
  - 1300°F : ~85 ksi à 3 hrs ; [cite_start]~40 ksi à 3000 hrs [cite: 111, 141]
- **Tendance narrative :** Évolution vers des temps de maintien plus longs. La pente des isothermes est relativement constante, montrant une dégradation prévisible de la tenue mécanique avec le temps et la température.

### Correlative Information for Figure 6.3.5.1.7(c) [ALLOY:Inconel 718]

- [cite_start]**Makeup of Data Collection:** [cite: 142, 143]
  - [cite_start]Heat Treatment: 2 [See Table 6.3.5.1.7(f)] [cite: 144]
  - [cite_start]Number of Vendors = Unknown [cite: 145]
  - [cite_start]Number of Lots = 2 [cite: 146]
  - [cite_start]Number of Test Laboratories = 1 [cite: 147]
  - [cite_start]Number of Tests = 22 [cite: 148]
- [cite_start]**Specimen Details:** [cite: 149]
  - [cite_start]Type - Unnotched round bar [cite: 150]
  - [cite_start]Gage Length - N.A. [cite: 151]
  - [cite_start]Gage Thickness - 0.250 inch to 0.375 inch [cite: 152]
- [cite_start]**0.50 Percent Creep Equation:** [cite: 153]
  - [cite_start]$\text{Log } t = c + b_1 T + b_2 X + b_3 X^2 + b_4 X^3$ [cite: 154]
  - [cite_start]$T = ^\circ R$ [cite: 155]
  - [cite_start]$X = \log(\text{stress, ksi})$ [cite: 156]
  - [cite_start]$c = 185.75$ [cite: 157]
  - [cite_start]$b_1 = -0.01778$ [cite: 158]
  - [cite_start]$b_2 = -255.25$ [cite: 159]
  - [cite_start]$b_3 = 146.28$ [cite: 160]
  - [cite_start]$b_4 = -28.65$ [cite: 161]
- [cite_start]**Analysis Details:** [cite: 162]
  - [cite_start]Inverse Matrix = [See Table 6.3.5.1.7(f)] [cite: 163]
  - Std. [cite_start]Error of Estimate, Log(Hrs) = 0.34 [cite: 163]
  - [cite_start]Standard Deviation, Log(Hrs) = 1.10 [cite: 163]

[cite_start]**[Caution: The creep rupture model may provide unrealistic predictions for temperatures and stresses beyond those represented above.] [cite: 164]**

[cite_start]6-63 [cite: 165]

---

series: "HEAT-RESISTANT ALLOYS"
main-data_category: "Statistique"
second-data_categorie: "Creep Strain Analysis"
alloy_id: "Inconel 718"
condition_temper: "Heat Treatment 2"
product_form: "Forging"
thickness_range: "0.250 inch to 0.375 inch"
source: "MIL-HDBK-5J"
page_pdf: "64"
units: "Imperial (ksi, °F, in)"

---

## Page 64

### ANALYSE GRAPHIQUE : Figure 6.3.5.1.7(d). Average isothermal 5.00% creep curves for Inconel 718 forging [ALLOY:Inconel 718]

- [cite_start]**Axe X :** Time to % Strain, Hrs (Log $10^0$ à $10^5$) [cite: 179, 195, 196]
- [cite_start]**Axe Y :** Stress, ksi (20 à 180) [cite: 166, 167, 178]
- [cite_start]**Courbes représentées :** 1000°F, 1100°F, 1200°F, 1300°F[cite: 183, 185, 187, 189, 191].
- **Points de données clés :**
  - 1000°F : ~145 ksi à 3000 hrs ; [cite_start]~120 ksi à 20000 hrs [cite: 166, 197]
  - 1100°F : ~150 ksi à 5 hrs ; [cite_start]~85 ksi à 40000 hrs [cite: 166, 197]
  - 1200°F : ~130 ksi à 2 hrs ; [cite_start]~65 ksi à 10000 hrs [cite: 166, 197]
  - 1300°F : ~102 ksi à 2 hrs ; [cite_start]~35 ksi à 20000 hrs [cite: 166, 197]
- **Tendance narrative :** Les courbes pour une déformation de 5 % (proche de la rupture pour certains alliages à haute température) montrent une capacité de survie prolongée à des contraintes modérées. La pente à 1300°F est particulièrement marquée, indiquant une sensibilité accrue au temps d'exposition à cette température extrême.

### Correlative Information for Figure 6.3.5.1.7(d) [ALLOY:Inconel 718]

- [cite_start]**Makeup of Data Collection:** [cite: 198, 199]
  - [cite_start]Heat Treatment: 2 [See Table 6.3.5.1.7(f)] [cite: 200]
  - [cite_start]Number of Vendors = Unknown [cite: 201]
  - [cite_start]Number of Lots = 2 [cite: 202]
  - [cite_start]Number of Test Laboratories = 1 [cite: 203]
  - [cite_start]Number of Tests = 24 [cite: 204]
- [cite_start]**5.00 Percent Creep Equation:** [cite: 205]
  - [cite_start]$\text{Log } t = c + b_1 T + b_2 X + b_3 X^2 + b_4 X^3$ [cite: 206]
  - [cite_start]$T = ^\circ R$ [cite: 207]
  - [cite_start]$X = \log(\text{stress, ksi})$ [cite: 208]
  - [cite_start]$c = 186.16$ [cite: 208]
  - [cite_start]$b_1 = -0.01778$ [cite: 209]
  - [cite_start]$b_2 = -255.25$ [cite: 210]
  - [cite_start]$b_3 = 146.28$ [cite: 215]
  - [cite_start]$b_4 = -28.65$ [cite: 216]
- [cite_start]**Specimen Details:** [cite: 212]
  - [cite_start]Type - Unnotched round bar [cite: 211]
  - [cite_start]Gage Length - N.A. [cite: 213]
  - [cite_start]Gage Thickness - 0.250 inch to 0.375 inch [cite: 214]
- [cite_start]**Analysis Details:** [cite: 217]
  - [cite_start]Inverse Matrix = [See Table 6.3.5.1.7(f)] [cite: 218]
  - Std. [cite_start]Error of Estimate, Log(Hrs) = 0.37 [cite: 218]
  - [cite_start]Standard Deviation, Log(Hrs) = 1.02 [cite: 218]

[cite_start]**[Caution: The creep rupture model may provide unrealistic predictions for temperatures and stresses beyond those represented above.] [cite: 219]**

[cite_start]6-64 [cite: 220]

---

series: "HEAT-RESISTANT ALLOYS"
main-data_category: "Statistique"
second-data_categorie: "Stress Rupture Analysis"
alloy_id: "Inconel 718"
condition_temper: "Heat Treatment 2"
product_form: "Forging"
thickness_range: "0.250 inch to 0.375 inch"
source: "MIL-HDBK-5J"
page_pdf: "65"
units: "Imperial (ksi, °F, in)"

---

## Page 65

### ANALYSE GRAPHIQUE : Figure 6.3.5.1.7(e). Average isothermal stress rupture curves for Inconel 718 forging [ALLOY:Inconel 718]

- [cite_start]**Axe X :** Time to Rupture, Hrs (Log $10^0$ à $10^5$) [cite: 233, 252, 253]
- [cite_start]**Axe Y :** Stress, ksi (20 à 180) [cite: 221, 222, 232]
- [cite_start]**Courbes représentées :** 1000°F, 1100°F, 1200°F, 1300°F[cite: 238, 240, 242, 244, 246].
- **Points de données clés :**
  - 1000°F : ~160 ksi à 50 hrs ; [cite_start]~120 ksi à 20000 hrs [cite: 221, 254]
  - 1100°F : ~135 ksi à 40 hrs ; [cite_start]~90 ksi à 30000 hrs [cite: 221, 254]
  - 1200°F : ~110 ksi à 30 hrs ; [cite_start]~65 ksi à 10000 hrs [cite: 221, 254]
  - 1300°F : ~85 ksi à 20 hrs ; [cite_start]~35 ksi à 20000 hrs [cite: 221, 254]
- **Tendance narrative :** Ces courbes représentent la durée de vie ultime avant rupture. La base de données est nettement plus fournie que pour les déformations spécifiques (162 tests). La pente est régulière, confirmant que l'alliage 718 conserve une excellente tenue structurelle jusqu'à 1100°F, mais voit ses capacités de charge à long terme s'effondrer au-delà de 1200°F.

### Correlative Information for Figure 6.3.5.1.7(e) [ALLOY:Inconel 718]

- [cite_start]**Makeup of Data Collection:** [cite: 255, 256]
  - [cite_start]Heat Treatment: 2 [See Table 6.3.5.1.7(f)] [cite: 257]
  - [cite_start]Number of Vendors = Unknown [cite: 258]
  - [cite_start]Number of Lots = 7 [cite: 259]
  - [cite_start]Number of Test Laboratories = 2 [cite: 260]
  - [cite_start]Number of Tests = 162 [cite: 261]
- [cite_start]**Specimen Details:** [cite: 262]
  - [cite_start]Type - Unnotched round bar [cite: 263]
  - [cite_start]Gage Length - N.A. [cite: 264]
  - [cite_start]Gage Thickness - 0.250 inch to 0.375 inch [cite: 265]
- [cite_start]**Stress Rupture Creep Equation:** [cite: 266]
  - [cite_start]$\text{Log } t = c + b_1 T + b_2 X + b_3 X^2 + b_4 X^3$ [cite: 267]
  - [cite_start]$T = ^\circ R$ [cite: 268]
  - [cite_start]$X = \log(\text{stress, ksi})$ [cite: 269]
  - [cite_start]$c = 186.27$ [cite: 269]
  - [cite_start]$b_1 = -0.01778$ [cite: 270]
  - [cite_start]$b_2 = -255.25$ [cite: 271]
  - [cite_start]$b_3 = 146.28$ [cite: 272]
  - [cite_start]$b_4 = -28.65$ [cite: 273]
- [cite_start]**Analysis Details:** [cite: 274]
  - Std. [cite_start]Error of Estimate, Log(Hrs) = 0.29 [cite: 275]
  - [cite_start]Standard Deviation, Log(Hrs) = 0.63 [cite: 275]
  - [cite_start]Within Heat Treatment Variance = 0.071 [cite: 275]
  - [cite_start]Ratio of Between to Within Heat Treatment Variance (at spec pt.) < 0.10 [cite: 275]

[cite_start]**[Caution: The creep rupture model may provide unrealistic predictions for temperatures and stresses beyond those represented above.] [cite: 276]**

[cite_start]6-65 [cite: 277]

---

series: "HEAT-RESISTANT ALLOYS"
main-data_category: "Procédural"
second-data_categorie: "Heat Treatment and Regression Matrices"
alloy_id: "Inconel 718"
condition_temper: "HT 2, HT 21"
product_form: "Forging"
thickness_range: "NOT_SPECIFIED"
source: "MIL-HDBK-5J"
page_pdf: "66"
units: "Imperial (ksi, °F, in)"

---

## Page 66

### Table 6.3.5.1.7. Supplemental Information on the Creep and Stress Rupture Properties of Inconel 718 Forging [ALLOY:Inconel 718]

| [ALLOY_ID] + [CONDITION_TEMPER]   | Cycle No. |           Temperature, °F            |           Time, Hours           | Cool                                  |
| :-------------------------------- | :-------: | :----------------------------------: | :-----------------------------: | :------------------------------------ |
| [Inconel 718] [Heat Treatment 2]  |     1     |   [cite_start]1800 °F [cite: 289]    | [cite_start]1 Hour [cite: 290]  | [cite_start]AC, WQ [cite: 291]        |
| [Inconel 718] [Heat Treatment 2]  |     2     |   [cite_start]1325 °F [cite: 293]    | [cite_start]8 Hours [cite: 294] | [cite_start]FC (100°F/hr) [cite: 295] |
| [Inconel 718] [Heat Treatment 2]  |     3     |   [cite_start]1150 °F [cite: 297]    | [cite_start]8 Hours [cite: 298] | [cite_start]AC [cite: 299]            |
| [Inconel 718] [Heat Treatment 21] |     1     | [cite_start]1700-1850 °F [cite: 302] | [cite_start]1 Hour [cite: 303]  | [cite_start]AC [cite: 304]            |
| [Inconel 718] [Heat Treatment 21] |     2     |   [cite_start]1325 °F [cite: 307]    | [cite_start]8 Hours [cite: 308] | [cite_start]FC (100°F/hr) [cite: 312] |
| [Inconel 718] [Heat Treatment 21] |     3     |   [cite_start]1150 °F [cite: 310]    | [cite_start]8 Hours [cite: 311] | [cite_start]AC [cite: 312]            |

### Stress Rupture Equation and Inverse Matrix [ALLOY:Inconel 718]

[cite_start]**log t = c + bT + bX + bX² + b₁X³ + b₃Y + bY + by + bYbY** [cite: 315, 316]

| [ALLOY_ID] + [CONDITION_TEMPER] | Row/Col |     1      |     2      |     3      |     4      |     5      |     6      |     7      |     8      |     9      |
| :------------------------------ | :-----: | :--------: | :--------: | :--------: | :--------: | :--------: | :--------: | :--------: | :--------: | :--------: |
| [Inconel 718] [HT 2]            |    1    | 1.809E+00  | -1.108E-03 | -1.978E+00 | 6.499E-01  | -3.979E-04 | -1.606E+00 | -1.444E+00 | -1.015E+00 | -9.777E-01 |
| [Inconel 718] [HT 2]            |    2    | -1.108E-03 | 6.834E-07  | 1.212E-03  | -3.979E-04 | 2.441E-07  | 9.843E-04  | 8.852E-04  | 6.219E-04  | 5.993E-04  |
| [Inconel 718] [HT 2]            |    3    | -1.978E+00 | 1.212E-03  | 3.482E+00  | -1.657E+00 | 1.212E-03  | 1.634E+00  | 1.359E+00  | 6.886E-01  | 5.921E-01  |
| [Inconel 718] [HT 2]            |    4    | 6.499E-01  | -3.979E-04 | -1.657E+00 | 9.145E-01  | -1.220E-01 | -4.892E-01 | -3.610E-01 | -6.305E-02 | 3.594E-03  |
| [Inconel 718] [HT 2]            |    5    | -5.748E-02 | 3.517E-05  | 2.032E-01  | -1.220E-01 | 1.697E-02  | 3.801E-02  | 2.248E-02  | -1.245E-02 | -2.618E-02 |
| [Inconel 718] [HT 2]            |    6    | -1.606E+00 | 9.843E-04  | 1.634E+00  | -4.892E-01 | 3.801E-02  | 1.471E+00  | 1.303E+00  | 9.401E-01  | 9.124E-01  |
| [Inconel 718] [HT 2]            |    7    | -1.444E+00 | 8.852E-04  | 1.359E+00  | -3.610E-01 | 2.248E-02  | 1.303E+00  | 1.222E+00  | 8.806E-01  | 8.600E-01  |
| [Inconel 718] [HT 2]            |    8    | -1.015E+00 | 6.219E-04  | 6.886E-01  | -6.305E-02 | -1.245E-02 | 9.401E-01  | 8.806E-01  | 7.491E-01  | 6.987E-01  |
| [Inconel 718] [HT 2]            |    9    | -9.777E-01 | 5.993E-04  | 5.921E-01  | 3.594E-03  | -2.618E-02 | 9.124E-01  | 8,600E-01  | 6.987E-01  | 1.195E+00  |

[cite_start][cite: 313-415]
[cite_start]6-66 [cite: 278]

---

series: "HEAT-RESISTANT ALLOYS"
main-data_category: "Alliage"
second-data_categorie: "Fatigue S/N Curves - Room Temperature"
alloy_id: "Inconel 718"
condition_temper: "AMS 5596"
product_form: "Sheet"
thickness_range: "0.066 inch to 0.109 inch"
source: "MIL-HDBK-5J"
page_pdf: "67"
units: "Imperial (ksi, °F, in)"

---

## Page 67

### ANALYSE GRAPHIQUE : Figure 6.3.5.1.8(a). Best-fit S/N curves for unnotched Inconel 718 sheet at room temperature, long transverse direction [ALLOY:Inconel 718]

- [cite_start]**Axe X :** Fatigue Life, Cycles (Log $10^3$ à $10^8$) [cite: 427, 446, 447]
- [cite_start]**Axe Y :** Maximum Stress, ksi (20 à 180) [cite: 416, 417, 427]
- [cite_start]**Courbes représentées :** Ratios de contrainte (R) = -1.00, -0.50, 0.10, 0.20, 0.50 [cite: 433-442].
- **Points de données clés :**
  - R = 0.50 : Smax ~175 ksi à $10^5$ cycles ; [cite_start]~100 ksi à $10^7$ cycles [cite: 416, 448]
  - R = 0.10 : Smax ~170 ksi à $4 \times 10^4$ cycles ; [cite_start]~65 ksi à $10^7$ cycles [cite: 416, 448]
  - R = -1.00 : Smax ~80 ksi à $2 \times 10^4$ cycles ; [cite_start]~45 ksi à $10^7$ cycles [cite: 416, 448]
- **Tendance narrative :** Les courbes montrent une sensibilité marquée au ratio de contrainte. Une contrainte moyenne plus élevée (R positif élevé) permet des contraintes maximales plus importantes pour une durée de vie donnée, tandis que l'alternance complète (R = -1.00) réduit drastiquement la résistance à la fatigue.

### Correlative Information for Figure 6.3.5.1.8(a) [ALLOY:Inconel 718]

| [ALLOY_ID] + [CONDITION_TEMPER] |             TUS, ksi              |             TYS, ksi              |         Temp., °F          |
| :------------------------------ | :-------------------------------: | :-------------------------------: | :------------------------: |
| [Inconel 718] [AMS 5596]        | [cite_start]197.0 ksi [cite: 452] | [cite_start]164.0 ksi [cite: 452] | [cite_start]RT [cite: 452] |
| [Inconel 718] [AMS 5596]        | [cite_start]208.7 ksi [cite: 452] | [cite_start]184.2 ksi [cite: 452] | [cite_start]RT [cite: 452] |

- [cite_start]**Specimen Details:** Unnotched, 0.30 inch or 0.50 inch net width [cite: 453-455]
- [cite_start]**Surface Condition:** #400 grit belt polished [cite: 457]
- [cite_start]**Test Parameters:** Axial loading, Air environment, RT [cite: 459]
- [cite_start]**Equivalent Stress Equation:** [cite: 461]
  - [cite_start]$\text{Log } N_f = 8.63 - 2.07 \text{ Log}(S_{eq} - 58.48)$ [cite: 462]
  - [cite_start]$S_{eq} = S_{max}(1 - R)^{0.58}$ [cite: 462]
- **Statistics:** Sample Size = 53, $R^2 = 90.3\%$, Std. Dev. [cite_start]Log(Life) = 0.904 [cite: 463, 464]

[cite_start]**[Caution: The equivalent stress model may provide unrealistic life predictions for stress ratios beyond those represented above.] [cite: 465]**

[cite_start]6-67 [cite: 466]

---

series: "HEAT-RESISTANT ALLOYS"
main-data_category: "Alliage"
second-data_categorie: "Fatigue S/N Curves - Notched Kt=3.0"
alloy_id: "Inconel 718"
condition_temper: "AMS 5596"
product_form: "Sheet"
thickness_range: "0.066 inch to 0.109 inch"
source: "MIL-HDBK-5J"
page_pdf: "68"
units: "Imperial (ksi, °F, in)"

---

## Page 68

### ANALYSE GRAPHIQUE : Figure 6.3.5.1.8(b). Best-fit S/N curves for notched, Kt=3.0, Inconel 718 sheet at room temperature, long transverse direction [ALLOY:Inconel 718]

- [cite_start]**Axe X :** Fatigue Life, Cycles (Log $10^3$ à $10^8$) [cite: 480, 498, 499]
- [cite_start]**Axe Y :** Maximum Stress, ksi (0 à 180) [cite: 467, 468, 480]
- [cite_start]**Courbes représentées :** R = -1.00, -0.50, 0.10, 0.20, 0.50 [cite: 485-493].
- **Points de données clés :**
  - R = 0.50 : Smax ~160 ksi à $10^4$ cycles ; [cite_start]~60 ksi à $10^7$ cycles [cite: 467, 500]
  - R = 0.10 : Smax ~120 ksi à $10^4$ cycles ; [cite_start]~30 ksi à $10^7$ cycles [cite: 467, 500]
  - R = -1.00 : Smax ~30 ksi à $3 \times 10^5$ cycles ; [cite_start]~22 ksi à $10^7$ cycles [cite: 467, 500]
- **Tendance narrative :** La présence d'une entaille ($K_t = 3.0$) réduit considérablement la résistance à la fatigue par rapport à l'état lisse. Les courbes sont beaucoup plus basses sur l'axe des contraintes. À $10^7$ cycles, la contrainte maximale supportable est divisée par un facteur d'environ 2 à 3 par rapport aux éprouvettes non entaillées.

### Correlative Information for Figure 6.3.5.1.8(b) [ALLOY:Inconel 718]

| [ALLOY_ID] + [CONDITION_TEMPER] |             TUS, ksi              |             TYS, ksi              |         Temp., °F          |
| :------------------------------ | :-------------------------------: | :-------------------------------: | :------------------------: |
| [Inconel 718] [AMS 5596]        | [cite_start]197.0 ksi [cite: 504] | [cite_start]164.0 ksi [cite: 504] | [cite_start]RT [cite: 504] |
| [Inconel 718] [AMS 5596]        | [cite_start]208.7 ksi [cite: 504] | [cite_start]184.2 ksi [cite: 504] | [cite_start]RT [cite: 504] |

- [cite_start]**Specimen Details:** Notched 60° V-Groove, $K_t=3.0$ [cite: 505, 506]
- [cite_start]**Equivalent Stress Equation:** [cite: 516]
  - [cite_start]$\text{Log } N_f = 8.17 - 2.23 \text{ Log}(S_{eq} - 30.58)$ [cite: 517]
  - [cite_start]$S_{eq} = S_{max}(1 - R)^{0.68}$ [cite: 517]
- **Statistics:** Sample Size = 49, $R^2 = 93.7\%$, Std. Dev. [cite_start]Log(Life) = 0.977 [cite: 518, 519]

[cite_start]**[Caution: The equivalent stress model may provide unrealistic life predictions for stress ratios beyond those represented above.] [cite: 520]**

[cite_start]6-68 [cite: 521]

---

series: "HEAT-RESISTANT ALLOYS"
main-data_category: "Alliage"
second-data_categorie: "Fatigue S/N Curves - 1000°F Unnotched"
alloy_id: "Inconel 718"
condition_temper: "AMS 5596"
product_form: "Sheet"
thickness_range: "0.066 inch"
source: "MIL-HDBK-5J"
page_pdf: "69"
units: "Imperial (ksi, °F, in)"

---

## Page 69

### ANALYSE GRAPHIQUE : Figure 6.3.5.1.8(c). Best-fit S/N curves for unnotched Inconel 718 sheet at 1000 F, long transverse direction [ALLOY:Inconel 718]

- [cite_start]**Axe X :** Fatigue Life, Cycles (Log $10^3$ à $10^8$) [cite: 544, 557, 558]
- [cite_start]**Axe Y :** Maximum Stress, ksi (40 à 240) [cite: 522, 524, 544]
- [cite_start]**Courbes représentées :** R = -1.00, 0.00, 0.20, 0.60 [cite: 528-535].
- **Points de données clés :**
  - R = 0.60 : Smax ~170 ksi à $4 \times 10^5$ cycles ; [cite_start]~145 ksi à $2 \times 10^7$ cycles [cite: 522, 559]
  - R = 0.00 : Smax ~105 ksi à $4 \times 10^5$ cycles ; [cite_start]~85 ksi à $3 \times 10^7$ cycles [cite: 522, 559]
  - R = -1.00 : Smax ~70 ksi à $3 \times 10^5$ cycles ; [cite_start]~55 ksi à $2 \times 10^7$ cycles [cite: 522, 559]
- **Tendance narrative :** À 1000°F, les performances en fatigue restent robustes. Les courbes sont plus "plates" que celles à température ambiante, indiquant une dégradation de la contrainte maximale moins rapide avec l'augmentation du nombre de cycles une fois passé le seuil de $10^5$ cycles.

### Correlative Information for Figure 6.3.5.1.8(c) [ALLOY:Inconel 718]

| [ALLOY_ID] + [CONDITION_TEMPER] |             TUS, ksi              |             TYS, ksi              |            Temp., °F            |
| :------------------------------ | :-------------------------------: | :-------------------------------: | :-----------------------------: |
| [Inconel 718] [AMS 5596]        | [cite_start]165.0 ksi [cite: 563] | [cite_start]141.8 ksi [cite: 563] | [cite_start]1000 °F [cite: 564] |

- [cite_start]**Specimen Details:** Unnotched, 0.30 inch net width [cite: 565, 566]
- [cite_start]**Test Parameters:** 60 Hz frequency, Axial loading, Air, 1000°F [cite: 570]
- [cite_start]**Equivalent Stress Equation:** [cite: 572]
  - [cite_start]$\text{Log } N_f = 23.51 - 10.57 \text{ Log}(S_{eq} - 50)$ [cite: 573]
  - [cite_start]$S_{eq} = S_{max}(1 - R)^{0.62}$ [cite: 573]
- **Statistics:** Sample Size = 21, $R^2 = 71.5\%$, Std. [cite_start]Error Log(Life) = 0.414 [cite: 574, 575, 576]

[cite_start]**[Caution: The equivalent stress model may provide unrealistic life predictions for stress ratios beyond those represented above.] [cite: 577]**

[cite_start]6-69 [cite: 578]

---

series: "HEAT-RESISTANT ALLOYS"
main-data_category: "Alliage"
second-data_categorie: "Fatigue S/N Curves - 1000°F Notched Kt=3.0"
alloy_id: "Inconel 718"
condition_temper: "AMS 5596"
product_form: "Sheet"
thickness_range: "0.066 inch"
source: "MIL-HDBK-5J"
page_pdf: "70"
units: "Imperial (ksi, °F, in)"

---

## Page 70

### ANALYSE GRAPHIQUE : Figure 6.3.5.1.8(d). Best-fit S/N curves for notched, Kt=3.0, Inconel 718 sheet at 1000°F long transverse direction [ALLOY:Inconel 718]

- [cite_start]**Axe X :** Fatigue Life, Cycles (Log $10^3$ à $10^8$) [cite: 606, 611, 612]
- [cite_start]**Axe Y :** Maximum Stress, ksi (0 à 250) [cite: 579, 581, 606]
- [cite_start]**Courbes représentées :** R = -1.00, 0.00, 0.20, 0.82 [cite: 586-595].
- **Points de données clés :**
  - R = 0.82 : Smax ~165 ksi à $2 \times 10^5$ cycles ; [cite_start]~135 ksi à $3 \times 10^7$ cycles [cite: 579, 613]
  - R = 0.00 : Smax ~50 ksi à $10^5$ cycles ; [cite_start]~40 ksi à $10^7$ cycles [cite: 579, 613]
  - R = -1.00 : Smax ~45 ksi à $10^4$ cycles ; [cite_start]~20 ksi à $3 \times 10^7$ cycles [cite: 579, 613]
- **Tendance narrative :** À 1000°F avec entaille, la chute de performance est radicale pour les ratios R faibles ou négatifs. Toutefois, pour un ratio R très élevé (0.82), la contrainte maximale reste proche de la limite d'élasticité, ce qui indique que la fatigue est moins critique sous une charge statique quasi-constante même à haute température.

### Correlative Information for Figure 6.3.5.1.8(d) [ALLOY:Inconel 718]

| [ALLOY_ID] + [CONDITION_TEMPER] |             TUS, ksi              |             TYS, ksi              |            Temp., °F            |
| :------------------------------ | :-------------------------------: | :-------------------------------: | :-----------------------------: |
| [Inconel 718] [AMS 5596]        | [cite_start]165.0 ksi [cite: 617] | [cite_start]141.8 ksi [cite: 618] | [cite_start]1000 °F [cite: 619] |

- [cite_start]**Specimen Details:** Notched V-Groove, $K_t=3.0$, 0.300 inch net width [cite: 621, 623]
- [cite_start]**Test Parameters:** 60 Hz frequency, Axial loading, Air, 1000°F [cite: 628]
- [cite_start]**Equivalent Stress Equation:** [cite: 630]
  - [cite_start]$\text{Log } N_f = 11.02 - 3.93 \text{ Log}(S_{eq} - 20)$ [cite: 631]
  - [cite_start]$S_{eq} = S_{max}(1 - R)^{0.91}$ [cite: 631]
- **Statistics:** Sample Size = 23, $R^2 = 83.3\%$, Std. [cite_start]Error Log(Life) = 0.404 [cite: 632, 633]

[cite_start]**[Caution: The equivalent stress model may provide unrealistic life predictions for stress ratios beyond those represented above.] [cite: 634]**

[cite_start]6-70 [cite: 635]

---

series: "HEAT-RESISTANT ALLOYS"
main-data_category: "Statistique"
second-data_categorie : "Fatigue S/N Curves for Notched Sheet"
alloy_id: "AMS 5596 Inconel 718"
condition_temper: "See AMS 5596"
product_form: "Sheet"
thickness_range : "0.066 inch"
source: "MIL-HDBK-5J"
page_pdf: "71"
units: "Imperial (ksi, °F, in)"

---

## Page 71

### ANALYSE GRAPHIQUE : Figure 6.3.5.1.8(e). Best-fit S/N curves for notched, $K_{t}=3.0$ Inconel 718 sheet at $1400^{\circ}F$ [ALLOY:Inconel 718]

- [cite_start]**Axe X :** Fatigue Life, Cycles (Échelle logarithmique de $10^{3}$ à $10^{8}$) [cite: 26, 31, 32]
- [cite_start]**Axe Y :** Maximum Stress, ksi (Échelle linéaire de 0 à 100) [cite: 1, 2, 11]
- [cite_start]**Paramètres :** Température $1400^{\circ}F$, $K_{t}=3.0$, Direction Long Transverse. [cite: 33, 34]
- **Coordonnées clés extraites (Approximation visuelle) :**
  - [cite_start]Stress Ratio (R) = 0.60 : ($10^{5}$ cycles, ~70 ksi), ($10^{6}$ cycles, ~55 ksi), ($3 \times 10^{6}$ cycles, ~50 ksi Run-out) [cite: 24, 25]
  - [cite_start]Stress Ratio (R) = 0.20 : ($10^{5}$ cycles, ~45 ksi), ($10^{6}$ cycles, ~38 ksi), ($3 \times 10^{7}$ cycles, ~28 ksi Run-out) [cite: 21, 22]
  - [cite_start]Stress Ratio (R) = -0.20 : ($10^{5}$ cycles, ~35 ksi), ($10^{6}$ cycles, ~28 ksi), ($3 \times 10^{7}$ cycles, ~22 ksi Run-out) [cite: 19, 20]
  - [cite_start]Stress Ratio (R) = -1.00 : ($10^{5}$ cycles, ~25 ksi), ($10^{6}$ cycles, ~20 ksi), ($3 \times 10^{7}$ cycles, ~17 ksi Run-out) [cite: 17, 18]
- **Description Narrative :** Le graphique présente une diminution de la contrainte maximale admissible à mesure que le nombre de cycles augmente. On observe une sensibilité marquée au rapport de contrainte (Stress Ratio R) ; plus le rapport R est élevé (positif), plus la contrainte maximale supportée pour une durée de vie donnée est importante. [cite_start]Les courbes tendent vers un palier de "Run-out" au-delà de $10^{7}$ cycles. [cite: 15, 16, 33]

### Correlative Information for Figure 6.3.5.1.8(e) [ALLOY:Inconel 718]

| [ALLOY_ID] + [CONDITION_TEMPER] | Propriété         | Valeur                                                |
| :------------------------------ | :---------------- | :---------------------------------------------------- |
| [Inconel 718] [AMS 5596]        | Product Form      | [cite_start]Sheet, 0.066 inch [cite: 36]              |
| [Inconel 718] [AMS 5596]        | TUS, ksi          | [cite_start]113.0 ksi [cite: 38]                      |
| [Inconel 718] [AMS 5596]        | TYS, ksi          | [cite_start]100.1 ksi [cite: 39]                      |
| [Inconel 718] [AMS 5596]        | Temp., °F         | [cite_start]1400 °F [cite: 40]                        |
| [Inconel 718] [AMS 5596]        | Specimen Details  | [cite_start]Notched, V-Groove, $K_{t}=3.0$ [cite: 42] |
| [Inconel 718] [AMS 5596]        | Gross Width       | [cite_start]0.448 inch [cite: 43]                     |
| [Inconel 718] [AMS 5596]        | Net Width         | [cite_start]0.30 inch [cite: 44]                      |
| [Inconel 718] [AMS 5596]        | Root Radius, r    | [cite_start]0.022 inch [cite: 45]                     |
| [Inconel 718] [AMS 5596]        | Flank Angle       | [cite_start]60° [cite: 45, 46]                        |
| [Inconel 718] [AMS 5596]        | Surface Condition | [cite_start]As machined [cite: 48]                    |
| [Inconel 718] [AMS 5596]        | Loading           | [cite_start]Axial [cite: 50]                          |
| [Inconel 718] [AMS 5596]        | Frequency         | [cite_start]60 Hz [cite: 50]                          |
| [Inconel 718] [AMS 5596]        | Environment       | [cite_start]Air [cite: 50]                            |
