Repository: p-pouget/prisme-et-perspective

# Prisme et perspective

**Déploiement :**

[Prisme & Perspective sur Vercel](https://prisme-et-perspective.vercel.app/)

## Lab de Restitution - Architecture & Flux

Interface d’exposition technique pour l’archivage de flux de données et la documentation d’architectures logicielles. Cette plateforme centralise les preuves techniques d'extractions, de manipulations de flux et de déploiements.

## MÉTHODOLOGIE

Le rendu est piloté par la donnée (Data-Driven Rendering). Le contenu n'est pas rédigé manuellement mais généré par la transformation de flux JSON en rapports statiques via le framework Astro.

1. **Source** : Ingestion de fichiers JSON structurés dans le répertoire de données.
2.

File: src/data/prisme-hra-rag/Heat-Resistant-Alloys-MILHDBK5J.md (part 6 of 9)
---
| [Inconel 718] [AMS 5596]        | No. of Heats/Lots | [cite_start]1 [cite: 51]                              |
| [Inconel 718] [AMS 5596]        | Sample Size       | [cite_start]20 [cite: 55]                             |

**Notes Techniques :**

- [cite_start]NOTE: Stresses are based on net section[cite: 13, 14].
- [cite_start]Heat Treatment: See AMS 5596[cite: 47].
- [cite_start]Reference: 6.2.1.1.8[cite: 49].
- [cite_start]Equivalent Stress Equation: $\text{Log } N_{f}=10.29-4.02 \text{ Log}(S_{eq}-20)$ where $S_{eq}=S_{max}(1-R)^{0.62}$[cite: 52, 53].
- Std. [cite_start]Error of Estimate, Log(Life) = 0.442[cite: 54].
- [cite_start]Standard Deviation, Log(Life) = 0.717[cite: 54].
- [cite_start]$R^{2} = 62.0\%$[cite: 54].
- [cite_start][Caution: The equivalent stress model may provide unrealistic life predictions for stress ratios beyond those represented above.] [cite: 56]

[cite_start]6-71 [cite: 57]

---

series: "HEAT-RESISTANT ALLOYS"
main-data_category: "Statistique"
second-data_categorie : "Fatigue S/N Curves for Unnotched Bar and Plate"
alloy_id: "AMS 5662 / AMS 5596 Inconel 718"
condition_temper: "See AMS 5662 and AMS 5596"
product_form: "Bar, Plate"
thickness_range : "0.75 inch diameter; 0.5 to 1.0 inch thick"
source: "MIL-HDBK-5J"
page_pdf: "72"
units: "Imperial (ksi, °F, in)"

---

## Page 72

### ANALYSE GRAPHIQUE : Figure 6.3.5.1.8(f). Best-fit S/N curves for unnotched Inconel 718 bar and plate at room temperature [ALLOY:Inconel 718]

- [cite_start]**Axe X :** Fatigue Life, Cycles (Échelle logarithmique de $10^{4}$ à $10^{9}$) [cite: 82, 87, 88]
- [cite_start]**Axe Y :** Maximum Stress, ksi (Échelle linéaire de 60 à 200) [cite: 58, 59, 82]
- [cite_start]**Paramètres :** Room Temperature (RT), $K_{t}=1.0$, Direction Longitudinal. [cite: 71, 90, 91, 93]
- **Coordonnées clés extraites (Approximation visuelle) :**
  - [cite_start]Stress Ratio (R) = 0.50 : ($10^{5}$ cycles, ~180 ksi), ($10^{6}$ cycles, ~140 ksi), ($10^{7}$ cycles, ~120 ksi Run-out) [cite: 80, 81]
  - [cite_start]Stress Ratio (R) = 0.10 : ($10^{5}$ cycles, ~145 ksi), ($10^{6}$ cycles, ~110 ksi), ($10^{7}$ cycles, ~100 ksi Run-out) [cite: 79, 81]
  - [cite_start]Stress Ratio (R) = -0.50 : ($10^{5}$ cycles, ~115 ksi), ($10^{6}$ cycles, ~90 ksi), ($10^{7}$ cycles, ~80 ksi Run-out) [cite: 78, 81]
  - [cite_start]Stress Ratio (R) = -1.00 : ($3 \times 10^{5}$ cycles, ~80 ksi), ($10^{6}$ cycles, ~72 ksi), ($10^{7}$ cycles, ~65 ksi Run-out) [cite: 77, 81]
- **Description Narrative :** Les courbes S/N pour le matériau non entaillé montrent une résistance à la fatigue nettement supérieure à celle du matériau entaillé. La contrainte maximale chute progressivement jusqu'à environ $10^{7}$ cycles, où les données indiquent un comportement de type limite d'endurance (Run-out). [cite_start]La dispersion des points de données est visible, notamment pour le rapport R = -1.00 à haute endurance. [cite: 71, 89, 90]

### Correlative Information for Figure 6.3.5.1.8(f) [ALLOY:Inconel 718]

| [ALLOY_ID] + [CONDITION_TEMPER] | Propriété         | Valeur                                                                    |
| :------------------------------ | :---------------- | :------------------------------------------------------------------------ |
| [Inconel 718] [AMS 5662/5596]   | Product Form      | [cite_start]Bar (0.75 in dia), Plate (0.5, 0.75, 1.0 in thick) [cite: 93] |
| [Inconel 718] [AMS 5662/5596]   | TUS, ksi          | [cite_start]204.4 ksi / 200.0 ksi [cite: 93]                              |
| [Inconel 718] [AMS 5662/5596]   | TYS, ksi          | [cite_start]177.7 ksi / 166.7 ksi [cite: 93]                              |
| [Inconel 718] [AMS 5662/5596]   | Temp., °F         | [cite_start]RT (Room Temperature) [cite: 93]                              |
| [Inconel 718] [AMS 5662/5596]   | Specimen Details  | [cite_start]Unnotched, 0.250 or 0.200 inch diameter [cite: 93]            |
| [Inconel 718] [AMS 5662/5596]   | Surface Condition | [cite_start]Unspecified, RMS 8-11 [cite: 93]                              |
| [Inconel 718] [AMS 5662/5596]   | Loading           | [cite_start]Axial [cite: 93]                                              |
| [Inconel 718] [AMS 5662/5596]   | Frequency         | [cite_start]Unspecified [cite: 93]                                        |
| [Inconel 718] [AMS 5662/5596]   | Environment       | [cite_start]Air [cite: 93]                                                |
| [Inconel 718] [AMS 5662/5596]   | No. of Heats/Lots | [cite_start]4 [cite: 93]                                                  |
| [Inconel 718] [AMS 5662/5596]   | Sample Size       | [cite_start]44 [cite: 93]                                                 |

**Notes Techniques :**

- [cite_start]NOTE: Stresses are based on net section[cite: 69, 70].
- [cite_start]Heat Treatment: See AMS 5662 and AMS 5596[cite: 93].
- [cite_start]References: 6.3.3.1.8(a) and 6.3.5.1.8(b)[cite: 93].
- [cite_start]Equivalent Stress Equation: $\text{Log } N_{f}=8.18-2.07 \text{ log}(S_{eq}-63.0)$ where $S_{eq}=S_{a}+0.40 S_{m}$[cite: 93].
- Std. [cite_start]Error of Est., Log(Life) = $38.56(1/S_{eq})$[cite: 93].
- [cite_start]Standard Deviation, Log(Life) = 0.980[cite: 93].
- [cite_start]$R^{2} = 67.7\%$[cite: 93].
- [cite_start][Caution: The equivalent stress model may provide unrealistic life predictions for stress ratios beyond those represented above.] [cite: 93, 94]

[cite_start]6-72 [cite: 95]

---

series: "HEAT-RESISTANT ALLOYS"
main-data_category: "Statistique"
second-data_categorie : "Fatigue S/N Curves for Notched Bar"
alloy_id: "AMS 5662 / AMS 5596 Inconel 718"
condition_temper: "See AMS 5662 and AMS 5596"
product_form: "Bar"
thickness_range : "0.75 inch diameter"
source: "MIL-HDBK-5J"
page_pdf: "73"
units: "Imperial (ksi, °F, in)"

---

## Page 73

### ANALYSE GRAPHIQUE : Figure 6.3.5.1.8(g). Best-fit S/N curves for notched, $K_{t}=3.0$, Inconel 718 bar at room temperature [ALLOY:Inconel 718]

- [cite_start]**Axe X :** Fatigue Life, Cycles (Échelle logarithmique de $10^{3}$ à $10^{8}$) [cite: 106, 120, 121]
- [cite_start]**Axe Y :** Maximum Stress, ksi (Échelle linéaire de 0 à 160) [cite: 96, 97, 106]
- [cite_start]**Paramètres :** Room Temperature (RT), $K_{t}=3.0$, Direction Longitudinal. [cite: 110, 122, 133]
- **Coordonnées clés extraites (Approximation visuelle) :**
  - [cite_start]Stress Ratio (R) = 0.50 : ($3 \times 10^{4}$ cycles, ~130 ksi), ($10^{5}$ cycles, ~100 ksi), ($10^{6}$ cycles, ~60 ksi), ($10^{7}$ cycles, ~50 ksi Run-out) [cite: 114, 115]
  - [cite_start]Stress Ratio (R) = -0.10 : ($10^{4}$ cycles, ~120 ksi), ($10^{5}$ cycles, ~65 ksi), ($10^{6}$ cycles, ~45 ksi), ($10^{7}$ cycles, ~35 ksi Run-out) [cite: 113, 115]
  - [cite_start]Stress Ratio (R) = -0.50 : ($10^{4}$ cycles, ~80 ksi), ($10^{5}$ cycles, ~45 ksi), ($10^{6}$ cycles, ~25 ksi), ($10^{7}$ cycles, ~15 ksi Run-out) [cite: 112, 115]
- **Description Narrative :** Le graphique montre l'effet de l'entaille ($K_{t}=3.0$) sur des barres à température ambiante. La résistance à la fatigue est considérablement réduite par rapport aux spécimens non entaillés de la page précédente. [cite_start]La chute de contrainte est rapide entre $10^{4}$ et $10^{6}$ cycles avant de se stabiliser vers les valeurs de Run-out à $10^{7}$ cycles. [cite: 122]

### Correlative Information for Figure 6.3.5.1.8(g) [ALLOY:Inconel 718]

| [ALLOY_ID] + [CONDITION_TEMPER] | Propriété           | Valeur                                          |
| :------------------------------ | :------------------ | :---------------------------------------------- |
| [Inconel 718] [AMS 5662/5596]   | Product Form        | [cite_start]Bar, 0.75 inch diameter [cite: 124] |
| [Inconel 718] [AMS 5662/5596]   | TUS, ksi            | [cite_start]204.4 ksi [cite: 126]               |
| [Inconel 718] [AMS 5662/5596]   | TYS, ksi            | [cite_start]177.7 ksi [cite: 126]               |
| [Inconel 718] [AMS 5662/5596]   | Temp., °F           | [cite_start]RT [cite: 126]                      |
| [Inconel 718] [AMS 5662/5596]   | Specimen Details    | [cite_start]Notched, 60° V Notch [cite: 127]    |
| [Inconel 718] [AMS 5662/5596]   | Specimen Diameter   | [cite_start]0.252 inch [cite: 128]              |
| [Inconel 718] [AMS 5662/5596]   | Notch Root Diameter | [cite_start]0.013 inch [cite: 129]              |
| [Inconel 718] [AMS 5662/5596]   | Surface Condition   | [cite_start]Unspecified [cite: 131]             |
| [Inconel 718] [AMS 5662/5596]   | Loading             | [cite_start]Axial [cite: 133]                   |
| [Inconel 718] [AMS 5662/5596]   | Frequency           | [cite_start]Unspecified [cite: 133]             |
| [Inconel 718] [AMS 5662/5596]   | Environment         | [cite_start]Air [cite: 133]                     |
| [Inconel 718] [AMS 5662/5596]   | No. of Heats/Lots   | [cite_start]1 [cite: 134]                       |
| [Inconel 718] [AMS 5662/5596]   | Sample Size         | [cite_start]31 [cite: 138]                      |

**Notes Techniques :**

- [cite_start]NOTE: Stresses are based on net section[cite: 116, 117].
- [cite_start]Heat Treatment: See AMS 5662 and AMS 5596[cite: 130].
- [cite_start]Reference: 6.3.3.1.8(a)[cite: 132].
- [cite_start]Equivalent Stress Equation: $\text{Log } N_{f}=9.45-3.17 \text{ Log}(S_{eq}-8.6)$ where $S_{eq}=S_{a}+0.16 S_{m}$[cite: 135, 136].
- Std. [cite_start]Error of Est., Log(Life) = $6.97(1/S_{eq})$[cite: 137].
- [cite_start]Standard Deviation, Log(Life) = 0.945[cite: 137].
- [cite_start]$R^{2} = 93.6\%$[cite: 137].
- [cite_start][Caution: The equivalent stress model may provide unrealistic life predictions for stress ratios beyond those represented above.] [cite: 139]

[cite_start]6-73 [cite: 140]

---

series: "HEAT-RESISTANT ALLOYS"
main-data_category: "Statistique"
second-data_categorie : "Fatigue Crack Propagation RT"
alloy_id: "Inconel 718 Die Forging / Plate"
condition_temper: "NOT_SPECIFIED"
product_form: "Die forging (upset ratio = 5), Plate"
thickness_range : "0.298-0.502 inch"
source: "MIL-HDBK-5J"
page_pdf: "74"
units: "Imperial (ksi-in^1/2, in/cycle)"

---

## Page 74

### ANALYSE GRAPHIQUE : Figure 6.3.5.1.9(a). Fatigue-crack-propagation data for Inconel 718 die forging and plate [ALLOY:Inconel 718]

- [cite_start]**Axe X :** Stress Intensity Factor Range, $\Delta K$, ksi-in.$^{1/2}$ (Échelle logarithmique de 1 à 400) [cite: 156, 157, 158]
- [cite_start]**Axe Y :** Fatigue Crack Propagation Rate, da/dN, in./cycle (Échelle logarithmique de $10^{-8}$ à $10^{0}$) [cite: 141, 149, 155]
- [cite_start]**Paramètres :** Room Temperature (RT), Stress Ratio R = 0.05, Fréquence 8.33-15 Hz. [cite: 151, 152, 166]
- **Coordonnées clés extraites (Approximation visuelle) :**
  - [cite_start]$\Delta K = 10 \text{ ksi-in.}^{1/2}$ : $da/dN \approx 7 \times 10^{-8} \text{ in./cycle}$ [cite: 156]
  - $\Delta K = 20 \text{ ksi-in.}^{1/2}$ : $da/dN \approx 10^{-6} \text{ in./cycle}$
  - $\Delta K = 40 \text{ ksi-in.}^{1/2}$ : $da/dN \approx 10^{-5} \text{ in./cycle}$
  - [cite_start]$\Delta K = 80 \text{ ksi-in.}^{1/2}$ : $da/dN \approx 3 \times 10^{-4} \text{ in./cycle}$ [cite: 157]
- **Description Narrative :** Le graphique illustre la vitesse de propagation des fissures en fonction de l'amplitude du facteur d'intensité de contrainte. La relation est quasi linéaire sur une échelle log-log, typique de la loi de Paris. On note une accélération de la propagation aux valeurs élevées de $\Delta K$ à l'approche de la rupture. [cite_start]Les données regroupent 193 points provenant de 7 spécimens. [cite: 153, 154, 159]

### Specimen and Test Details for Figure 6.3.5.1.9(a) [ALLOY:Inconel 718]

| [ALLOY_ID]    | Propriété          | Valeur                                     |
| :------------ | :----------------- | :----------------------------------------- |
| [Inconel 718] | Specimen Thickness | [cite_start]0.298-0.502 inch [cite: 162]   |
| [Inconel 718] | Specimen Width     | [cite_start]1.153-2.000 inches [cite: 165] |
| [Inconel 718] | Specimen Type      | [cite_start]C(T) [cite: 168]               |
| [Inconel 718] | Orientation        | [cite_start]L-T and T-L [cite: 169]        |
| [Inconel 718] | Environment        | [cite_start]Lab air [cite: 163]            |
| [Inconel 718] | Temperature        | [cite_start]RT [cite: 166]                 |
| [Inconel 718] | Stress Ratio, R    | [cite_start]0.05 [cite: 151]               |
| [Inconel 718] | Frequency, f       | [cite_start]8.33-15 Hz [cite: 152]         |
| [Inconel 718] | No. of Specimens   | [cite_start]7 [cite: 153]                  |
| [Inconel 718] | No. of Data Points | [cite_start]193 [cite: 154]                |

**Notes Techniques :**

- [cite_start]References: 6.3.5.1.9(a) through (e)[cite: 161].
- [cite_start]Die forging upset ratio = 5[cite: 160].

[cite_start]6-74 [cite: 170]

---

series: "HEAT-RESISTANT ALLOYS"
main-data_category: "Statistique"
second-data_categorie : "Fatigue Crack Propagation Elevated Temp"
alloy_id: "Inconel 718 Die Forging / Plate"
condition_temper: "NOT_SPECIFIED"
product_form: "Die forging (upset ratio = 5), Plate"
thickness_range : "0.298-0.502 inch"
source: "MIL-HDBK-5J"
page_pdf: "75"
units: "Imperial (ksi-in^1/2, in/cycle)"

---

## Page 75

### ANALYSE GRAPHIQUE : Figure 6.3.5.1.9(b). Fatigue-crack-propagation data for Inconel 718 at 800°F, 1000°F, and 1200°F [ALLOY:Inconel 718]

- [cite_start]**Axe X :** Stress Intensity Factor Range, $\Delta K$, ksi-in.$^{1/2}$ (Échelle logarithmique de 1 à 400) [cite: 208, 210, 212]
- [cite_start]**Axe Y :** Fatigue Crack Propagation Rate, da/dN, in./cycle (Échelle logarithmique de $10^{-8}$ à $10^{0}$) [cite: 171, 172, 207]
- [cite_start]**Paramètres :** Stress Ratio R = 0.05, Fréquence 0.67 Hz. [cite: 183, 184]
- **Coordonnées clés extraites (Approximation visuelle) :**
  - **800°F :** $\Delta K = 20 \rightarrow da/dN \approx 10^{-6}$; [cite_start]$\Delta K = 60 \rightarrow da/dN \approx 7 \times 10^{-5}$ [cite: 209]
  - **1000°F :** $\Delta K = 20 \rightarrow da/dN \approx 2 \times 10^{-6}$; [cite_start]$\Delta K = 60 \rightarrow da/dN \approx 10^{-4}$ [cite: 204]
  - **1200°F :** $\Delta K = 20 \rightarrow da/dN \approx 5 \times 10^{-6}$; [cite_start]$\Delta K = 60 \rightarrow da/dN \approx 2 \times 10^{-4}$ [cite: 201]
- **Description Narrative :** Ce graphique montre l'influence de la température sur la vitesse de propagation des fissures. À $\Delta K$ constant, la vitesse de propagation (da/dN) augmente significativement avec la température. La courbe à 1200°F se situe nettement au-dessus de celle à 800°F. [cite_start]L'effet de la température est plus prononcé aux faibles valeurs de $\Delta K$. [cite: 213]

### Test Parameters for Figure 6.3.5.1.9(b) [ALLOY:Inconel 718]

| [ALLOY_ID]    | Température (°F)                  | R                            | Freq (Hz)                       | Spécimens                 | Points                      |
| :------------ | :-------------------------------- | :--------------------------- | :------------------------------ | :------------------------ | :-------------------------- |
| [Inconel 718] | [cite_start]800 °F [cite: 187]    | [cite_start]0.05 [cite: 183] | [cite_start]0.67 Hz [cite: 184] | [cite_start]5 [cite: 185] | [cite_start]127 [cite: 186] |
| [Inconel 718] | [cite_start]1000 °F\* [cite: 192] | [cite_start]0.05 [cite: 188] | [cite_start]0.67 Hz [cite: 189] | [cite_start]8 [cite: 190] | [cite_start]193 [cite: 191] |
| [Inconel 718] | [cite_start]1200 °F [cite: 197]   | [cite_start]0.05 [cite: 193] | [cite_start]0.67 Hz [cite: 194] | [cite_start]5 [cite: 195] | [cite_start]117 [cite: 196] |

**Notes Techniques :**

- [cite_start]\*Data points not plotted for clarity (for 1000°F)[cite: 198].
- [cite_start]Specimen Thickness: 0.298-0.502 inch[cite: 216].
- [cite_start]Specimen Width: 1.157-2.001 inches[cite: 216].
- [cite_start]Specimen Type: C(T)[cite: 216].
- [cite_start]Environment: Lab air[cite: 218].
- [cite_start]Orientation: L-T and T-L[cite: 218].
- [cite_start]References: 6.3.5.1.9(b) and 6.3.5.1.9(d) through (g)[cite: 214].

[cite_start]6-75 [cite: 219]

---

series: "HEAT-RESISTANT ALLOYS"
main-data_category: "Statistique"
second-data_categorie : "Fatigue Crack Propagation Stress Ratio Effect"
alloy_id: "Inconel 718 Plate"
condition_temper: "NOT_SPECIFIED"
product_form: "0.5-inch thick plate"
thickness_range : "0.298-0.479 inch"
source: "MIL-HDBK-5J"
page_pdf: "76"
units: "Imperial (ksi-in^1/2, in/cycle)"

---

## Page 76

### ANALYSE GRAPHIQUE : Figure 6.3.5.1.9(c). Fatigue-crack-propagation data for Inconel 718 plate at 1000°F showing Stress Ratio effects [ALLOY:Inconel 718]

- [cite_start]**Axe X :** Stress Intensity Factor Range, $\Delta K$, ksi-in.$^{1/2}$ (Échelle logarithmique de 1 à 400) [cite: 252, 253, 255]
- [cite_start]**Axe Y :** Fatigue Crack Propagation Rate, da/dN, in/cycle (Échelle logarithmique de $10^{-8}$ à $10^{0}$) [cite: 220, 245, 250]
- [cite_start]**Paramètres :** Température 1000°F, Fréquence 6.67 Hz. [cite: 228, 263]
- **Coordonnées clés extraites (Approximation visuelle) :**
  - **R = 0.667 :** $\Delta K = 10 \rightarrow da/dN \approx 10^{-6}$; [cite_start]$\Delta K = 20 \rightarrow da/dN \approx 7 \times 10^{-6}$ [cite: 239]
  - **R = 0.50 :** $\Delta K = 10 \rightarrow da/dN \approx 6 \times 10^{-7}$; [cite_start]$\Delta K = 30 \rightarrow da/dN \approx 2 \times 10^{-5}$ [cite: 235]
  - **R = 0.333 :** $\Delta K = 10 \rightarrow da/dN \approx 5 \times 10^{-7}$; [cite_start]$\Delta K = 40 \rightarrow da/dN \approx 3 \times 10^{-5}$ [cite: 231]
  - **R = 0.05 :** $\Delta K = 15 \rightarrow da/dN \approx 6 \times 10^{-7}$; [cite_start]$\Delta K = 60 \rightarrow da/dN \approx 10^{-4}$ [cite: 227]
- **Description Narrative :** Le graphique met en évidence l'effet du rapport de contrainte (R) sur la vitesse de propagation à haute température. À un $\Delta K$ donné, une augmentation du rapport R entraîne une augmentation de la vitesse de propagation da/dN. [cite_start]Les courbes convergent vers les valeurs élevées de $\Delta K$. [cite: 256]

### Test Parameters for Figure 6.3.5.1.9(c) [ALLOY:Inconel 718]

| [ALLOY_ID]    | Stress Ratio (R)              | Freq (Hz)                       | Spécimens                 | Points                     |
| :------------ | :---------------------------- | :------------------------------ | :------------------------ | :------------------------- |
| [Inconel 718] | [cite_start]0.05 [cite: 227]  | [cite_start]6.67 Hz [cite: 228] | [cite_start]1 [cite: 229] | [cite_start]22 [cite: 230] |
| [Inconel 718] | [cite_start]0.333 [cite: 231] | [cite_start]6.67 Hz [cite: 232] | [cite_start]1 [cite: 233] | [cite_start]23 [cite: 234] |
| [Inconel 718] | [cite_start]0.50 [cite: 235]  | [cite_start]6.67 Hz [cite: 236] | [cite_start]1 [cite: 237] | [cite_start]21 [cite: 238] |
| [Inconel 718] | [cite_start]0.667 [cite: 239] | [cite_start]6.67 Hz [cite: 240] | [cite_start]1 [cite: 241] | [cite_start]22 [cite: 242] |

**Notes Techniques :**

- [cite_start]Specimen Thickness: 0.298-0.479 inch[cite: 257].
- [cite_start]Specimen Width: 1.151-1.993 inches[cite: 261].
- [cite_start]Specimen Type: C(T)[cite: 265].
- [cite_start]Temperature: 1000 °F[cite: 263].
- [cite_start]Environment: Lab air[cite: 259].
- [cite_start]Orientation: L-T and T-L[cite: 267].
- [cite_start]Reference: 6.3.5.1.9(f)[cite: 256].

[cite_start]6-76 [cite: 268]

---

series: "HEAT-RESISTANT ALLOYS"
main-data_category: "Alliage"
second-data_categorie : "General Properties and Heat Treatment"
alloy_id: "Inconel X-750"
condition_temper: "Annealed and Aged; Equalized and Aged"
product_form: "Sheet, Strip, Plate, Bar, Forging"
thickness_range : "NOT_SPECIFIED"
source: "MIL-HDBK-5J"
page_pdf: "77"
units: "Imperial (ksi, °F, in)"

---

## Page 77

### 6.3.6 INCONEL X-750 [ALLOY:Inconel X-750]

#### 6.3.6.0 Comments and Properties [ALLOY:Inconel X-750]

Inconel X-750 is a high-strength oxidation-resistant nickel-base alloy. [cite_start]It is used for parts requiring high strength up to $1000^{\circ}F$ or high creep strength up to $1500^{\circ}F$ and for low-stressed parts operating up to $1900^{\circ}F$[cite: 272]. [cite_start]It is hardenable by various combinations of solution treatment and aging, depending on its form and application[cite: 272].

[cite_start]Inconel X-750 is available in all the usual wrought mill forms[cite: 273]. Inconel X-750 can be readily forged between $1900^{\circ}F$ and $2225^{\circ}F$; [cite_start]"hot-cold" working between $1200^{\circ}F$ and $1600^{\circ}F$ is harmful and should be avoided[cite: 274, 275]. [cite_start]This alloy is readily formed but should be solution treated at $1925^{\circ}F$ for 7 to 10 minutes after severe forming operations[cite: 276].

[cite_start]It is somewhat more difficult to machine than austenitic stainless steels[cite: 277]. [cite_start]Rough machining is easier in the solution-treated condition; finish machining in the partly or fully aged condition[cite: 277, 278]. [cite_start]Fusion welding is difficult for large section sizes and moderately difficult for small cross sections and sheet[cite: 278]. [cite_start]It must be welded in the annealed or solution-treated condition; weldments should be stress relieved at $1650^{\circ}F$ for 2 hours before aging[cite: 279, 280]. [cite_start]Nickel brazing, followed by precipitation heat treatment of the brazed assembly, results in strength nearly equal to fully heat-treated material[cite: 281].

[cite_start]Oxidation resistance of Inconel X-750 is good to $1900^{\circ}F$ but the beneficial effects of aging are lost above $1500^{\circ}F$[cite: 282]. [cite_start]This alloy is subject to attack in sulfur-containing atmospheres[cite: 283].

[cite_start]A variety of heat treatments has been developed for Inconel X-750[cite: 284]. [cite_start]Each provides special properties and renders the material in the best metallurgical condition for the intended application[cite: 285]. [cite_start]Only two of these heat treatments, for applications requiring high strength up to $1100^{\circ}F$, are described below[cite: 286]:

- [cite_start]**Annealed and Aged for Sheet, Strip, and Plate:** Mill annealed plus $1300^{\circ}F$ for 20 hours, and A.C. per AMS 5542[cite: 287].
- [cite_start]**Equalized and Aged for Bar and Forging:** $1625^{\circ}F$ for 24 hours, and $1625^{\circ}F$ for 4 hours, A.C., plus $1300^{\circ}F$ for 20 hours, and A.C. per AMS 5667[cite: 288, 290].

[cite_start]Other heat treatments are available for maximum creep-rupture strength[cite: 289].

### Table 6.3.6.0(a). Material Specifications for Inconel X-750 [ALLOY:Inconel X-750]

| [ALLOY_ID]      | Specification                    | Form                                            | Condition                         |
| :-------------- | :------------------------------- | :---------------------------------------------- | :-------------------------------- |
| [Inconel X-750] | [cite_start]AMS 5542 [cite: 295] | [cite_start]Sheet, strip, and plate [cite: 295] | [cite_start]Annealed [cite: 295]  |
| [Inconel X-750] | [cite_start]AMS 5667 [cite: 295] | [cite_start]Bar and forging [cite: 295]         | [cite_start]Equalized [cite: 295] |

**Notes :**

- [cite_start]Room-temperature mechanical and physical properties are shown in Table 6.3.6.0(b)[cite: 292].
- [cite_start]The effect of temperature on the physical properties of this alloy is shown in Figure 6.3.6.0[cite: 296].
- [cite_start]6.3.6.1 Annealed and Aged: Elevated-temperature curves for tensile ultimate and yield strengths are shown in Figures 6.3.6.1.1 through 6.3.6.1.3[cite: 297, 298, 299].
- [cite_start]6.3.6.2 Equalized and Aged Elevated-temperature curves are presented in Figures 6.3.6.2.1(a) and (b), as well as 6.3.6.2.4(a) and (b)[cite: 300].

[cite_start]6-77 [cite: 301]

---

series: "HEAT-RESISTANT ALLOYS"
main-data_category: "Statistique"
second-data_categorie : "Design Mechanical and Physical Properties"
alloy_id: "Inconel X-750"
condition_temper: "Annealed and Aged; Equalized and Aged"
product_form: "Strip, Sheet, Plate, Bars, Forgings"
thickness_range : "<0.009 to 10.000 inches"
source: "MIL-HDBK-5J"
page_pdf: "78"
units: "Imperial (ksi, °F, lb/in³, in)"

---

## Page 78

### Table 6.3.6.0(b). Design Mechanical and Physical Properties of Inconel X-750 [ALLOY:Inconel X-750]

| [ALLOY_ID] + [CONDITION]           | Propriété            | Épaisseur/Diamètre (in)                         | Base | Valeur                                |
| :--------------------------------- | :------------------- | :---------------------------------------------- | :--- | :------------------------------------ |
| [Inconel X-750] [Annealed & aged]  | $F_{tu}$ ksi (L)     | [cite_start]≤ 0.009 [cite: 304]                 | S    | [cite_start]150 ksi [cite: 304]       |
| [Inconel X-750] [Annealed & aged]  | $F_{tu}$ ksi (L)     | [cite_start]≥ 0.010 [cite: 304]                 | S    | [cite_start]155 ksi [cite: 304]       |
| [Inconel X-750] [Annealed & aged]  | $F_{tu}$ ksi (LT)    | [cite_start]0.010 - 0.187 [cite: 304]           | S    | [cite_start]155 ksi [cite: 304]       |
| [Inconel X-750] [Annealed & aged]  | $F_{tu}$ ksi (LT)    | [cite_start]0.188 - 4.000 [cite: 304]           | S    | [cite_start]165 ksi [cite: 304]       |
| [Inconel X-750] [Equalized & aged] | $F_{tu}$ ksi (L)     | [cite_start]4.000 - 10.000 [cite: 304]          | S    | [cite_start]165 ksi [cite: 304]       |
| [Inconel X-750] [Equalized & aged] | $F_{tu}$ ksi (L)     | [cite_start]< 4.000 [cite: 304]                 | S    | [cite_start]160 ksi [cite: 304]       |
| [Inconel X-750] [Equalized & aged] | $F_{ty}$ ksi (L)     | [cite_start]Bars & forgings [cite: 304]         | S    | [cite_start]105 ksi [cite: 304]       |
| [Inconel X-750] [Annealed & aged]  | $F_{ty}$ ksi (LT)    | [cite_start]Sheet/Plate [cite: 304]             | S    | [cite_start]100 ksi [cite: 304]       |
| [Inconel X-750] [Equalized & aged] | $F_{ty}$ ksi (L)     | [cite_start]Bars & forgings (thick) [cite: 304] | S    | [cite_start]100 ksi [cite: 304]       |
| [Inconel X-750] [Annealed & aged]  | $F_{ty}$ ksi (LT)    | [cite_start]Plate [cite: 304]                   | S    | [cite_start]105 ksi [cite: 304]       |
| [Inconel X-750] [Annealed & aged]  | $F_{cy}$ ksi (LT)    | [cite_start]Sheet/Plate [cite: 304]             | S    | [cite_start]105 ksi [cite: 304]       |
| [Inconel X-750] [Equalized & aged] | $F_{cy}$ ksi (L)     | [cite_start]Bars & forgings [cite: 304]         | S    | [cite_start]105 ksi [cite: 304]       |
| [Inconel X-750] [Annealed & aged]  | $F_{cy}$ ksi (LT)    | [cite_start]Plate [cite: 304]                   | S    | [cite_start]100 ksi [cite: 304]       |
| [Inconel X-750] [Equalized & aged] | $F_{cy}$ ksi (L)     | [cite_start]Bars & forgings (thick) [cite: 304] | S    | [cite_start]100 ksi [cite: 304]       |
| [Inconel X-750] [Annealed & aged]  | $F_{su}$ ksi         | [cite_start]Sheet/Plate [cite: 304]             | S    | [cite_start]107 ksi [cite: 304]       |
| [Inconel X-750] [Annealed & aged]  | $F_{su}$ ksi         | [cite_start]Plate [cite: 304]                   | S    | [cite_start]100 ksi [cite: 304]       |
| [Inconel X-750] [Equalized & aged] | $F_{su}$ ksi         | [cite_start]Bars & forgings [cite: 304]         | S    | [cite_start]102 ksi [cite: 304]       |
| [Inconel X-750] [Equalized & aged] | $F_{su}$ ksi         | [cite_start]Bars & forgings (thick) [cite: 304] | S    | [cite_start]99 ksi [cite: 304]        |
| [Inconel X-750] [All]              | $E, 10^{3}$ ksi      | NOT_SPECIFIED                                   | S    | [cite_start]30.6 ksi [cite: 304]      |
| [Inconel X-750] [All]              | $G, 10^{3}$ ksi      | NOT_SPECIFIED                                   | S    | [cite_start]11.8 ksi [cite: 304]      |
| [Inconel X-750] [All]              | $\mu$ (Poisson)      | NOT_SPECIFIED                                   | S    | [cite_start]0.30 [cite: 304]          |
| [Inconel X-750] [All]              | $\omega, lb/in.^{3}$ | NOT_SPECIFIED                                   | S    | [cite_start]0.298 lb/in.³ [cite: 304] |

**Notes Techniques :**

- [cite_start]Specifications: AMS 5542 (Sheet, Strip, Plate), AMS 5667 (Bars, Forgings)[cite: 304].
- [cite_start]Bearing properties ($F_{bru}, F_{bry}$) are provided for e/D=1.5 and e/D=2.0 in the table[cite: 304].
- [cite_start]Elongation (e) varies from 15 to 20 percent depending on form[cite: 304].
- [cite_start]Reduction of Area (RA) for Bars/Forgings is 17 to 25 percent[cite: 304].

[cite_start]6-78 [cite: 305]

---

series: "HEAT-RESISTANT ALLOYS"
main-data_category: "Alliage"
second-data_categorie : "Temperature Effects on Physical and Tensile Properties"
alloy_id: "AMS 5542 Inconel X-750"
condition_temper: "Annealed and Aged"
product_form: "Sheet, Plate"
thickness_range : "NOT_SPECIFIED"
source: "MIL-HDBK-5J"
page_pdf: "79"
units: "Imperial (ksi, °F, in, Btu)"

---

## Page 79

### ANALYSE GRAPHIQUE : Figure 6.3.6.0. Effect of temperature on the physical properties of Inconel X-750 [ALLOY:Inconel X-750]

- [cite_start]**Axe X :** Temperature, F (0 à 1600) [cite: 326, 327]
- [cite_start]**Axe Y1 (K) :** Thermal Conductivity, Btu/[(hr)(ft²)(F)/ft] (6 à 16) [cite: 306, 307, 316]
- [cite_start]**Axe Y2 (C) :** Specific Heat, Btu/(lb)(F) (0.10 à 0.20) [cite: 317, 318]
- [cite_start]**Axe Y3 ($\alpha$) :** Mean Coeff. of Thermal Expansion, $10^{-6}$ in./in./F (6 à 10) [cite: 322, 323, 345]
- **Description Narrative :** La conductivité thermique (K) et la chaleur spécifique (C) augmentent de façon quasi linéaire avec la température. [cite_start]Le coefficient de dilatation thermique ($\alpha$) augmente également de manière stable entre 70°F et 1600°F. [cite: 328]

### ANALYSE GRAPHIQUE : Figure 6.3.6.1.1. Effect of temperature on $F_{tu}$ and $F_{ty}$ of Inconel X-750 sheet and plate [ALLOY:Inconel X-750]

- [cite_start]**Axe X :** Temperature, F (-400 à 1600) [cite: 339, 341, 342]
- [cite_start]**Axe Y :** Percentage of Room Temperature Strength (0 à 140) [cite: 329, 330, 331]
- **Description Narrative :** La résistance augmente aux températures cryogéniques (jusqu'à ~125% de la valeur à RT pour $F_{tu}$ à -400°F). À haute température, on observe un palier de stabilité relative entre 600°F et 1000°F, suivi d'une chute brutale de la résistance au-delà de 1100°F. [cite_start]À 1500°F, $F_{tu}$ tombe à environ 40% de sa valeur à température ambiante. [cite: 343]

**Notes Techniques :**

- [cite_start]Strength at temperature, Exposure up to 1/2 hr[cite: 337].
- [cite_start]AMS 5542[cite: 343].

[cite_start]6-79 [cite: 344]

---

series: "HEAT-RESISTANT ALLOYS"
main-data_category: "Statistique"
second-data_categorie : "Temperature Effects on Compression, Shear and Bearing"
alloy_id: "Inconel X-750"
condition_temper: "NOT_SPECIFIED"
product_form: "NOT_SPECIFIED"
thickness_range : "NOT_SPECIFIED"
source: "MIL-HDBK-5J"
page_pdf: "80"
units: "Imperial (ksi, °F)"

---

## Page 80

### ANALYSE GRAPHIQUE : Figure 6.3.6.1.2. Effect of temperature on $F_{cy}$ and $F_{su}$ of Inconel X-750 [ALLOY:Inconel X-750]

- [cite_start]**Axe X :** Temperature, F (0 à 1600) [cite: 357, 358, 359]
- [cite_start]**Axe Y :** Percentage of Room Temperature Strength (0 à 100) [cite: 346, 347, 348]
- **Description Narrative :** Les résistances en compression ($F_{cy}$) et en cisaillement ($F_{su}$) diminuent progressivement avec la température. La chute s'accélère au-delà de 1000°F. [cite_start]$F_{su}$ diminue plus rapidement que $F_{cy}$ entre 600°F et 1200°F. [cite: 360]

### ANALYSE GRAPHIQUE : Figure 6.3.6.1.3. Effect of temperature on $F_{bru}$ and $F_{bry}$ of Inconel X-750 [ALLOY:Inconel X-750]

- [cite_start]**Axe X :** Temperature, F (0 à 1600) [cite: 371, 372, 373]
- [cite_start]**Axe Y :** Percentage of Room Temperature Strength (0 à 100) [cite: 361, 362, 363]
- **Description Narrative :** Les propriétés de matage (Bearing) suivent une tendance similaire aux autres propriétés mécaniques, avec une stabilité relative jusqu'à 800°F, suivie d'une dégradation prononcée des performances. [cite_start]La résistance ultime en matage ($F_{bru}$) chute plus sévèrement que la limite élastique en matage ($F_{bry}$) aux très hautes températures. [cite: 374]

**Notes Techniques :**

- [cite_start]Strength at temperature, Exposure up to 1/2 hr[cite: 353, 369].
- [cite_start]MIL-HDBK-5J, 31 January 2003[cite: 354].

[cite_start]6-80 [cite: 375]

---

series: "HEAT-RESISTANT ALLOYS"
main-data_category: "Statistique"
second-data_categorie: "Comportement thermique des propriétés de traction"
alloy_id: "Inconel X-750 bar (AMS 5667)"
condition_temper: "NOT_SPECIFIED"
product_form: "Bar"
thickness_range: "NOT_SPECIFIED"
source: "MIL-HDBK-5J"
page_pdf: "81"
units: "Imperial (ksi, °F, in)"

---

## Page 81

### ANALYSE GRAPHIQUE : Figure 6.3.6.2.1(a). Effect of temperature on the tensile ultimate strength ($F_{tu}$) of Inconel X-750 bar (AMS 5667) [ALLOY:Inconel X-750 bar (AMS 5667)]

- **Axes** : X = Temperature (°F) ; Y = Percent $F_{tu}$ at Room Temperature (%).
- **Conditions** : Strength at temperature, Exposure up to 1/2 hr.
- **Points clés (X, Y)** :
  - (70, 100)
  - (400, 92)
  - (800, 89)
  - (1000, 88)
  - (1200, 78)
  - (1400, 48)
  - (1500, 34)
- **Description Narrative** : La résistance ultime à la traction ($F_{tu}$) de l'Inconel X-750 diminue de manière linéaire et modérée entre la température ambiante et 1000°F, conservant environ 88% de sa capacité. Au-delà de 1100°F, on observe une chute brutale et rapide de la résistance, tombant à seulement 34% à 1500°F.

### ANALYSE GRAPHIQUE : Figure 6.3.6.2.1(b). Effect of temperature on the tensile yield strength ($F_{ty}$) of Inconel X-750 bar (AMS 5667) [ALLOY:Inconel X-750 bar (AMS 5667)]

- **Axes** : X = Temperature (°F) ; Y = Percent $F_{ty}$ at Room Temperature (%).
- **Conditions** : Strength at temperature, Exposure up to 1/2 hr.
- **Points clés (X, Y)** :
  - (70, 100)
  - (400, 92)
  - (800, 88)
  - (1100, 86)
  - (1300, 72)
  - (1500, 46)
- **Description Narrative** : La limite d'élasticité ($F_{ty}$) suit une tendance similaire à la résistance ultime. La stabilité est maintenue jusqu'à environ 1100°F avec une rétention de 86%. Une dégradation significative des propriétés mécaniques s'amorce après ce seuil thermique.

MIL-HDBK-5J
31 January 2003
6-81

---

series: "HEAT-RESISTANT ALLOYS"
main-data_category: "Statistique"
second-data_categorie: "Comportement thermique des modules d'élasticité"
alloy_id: "Inconel X-750"
condition_temper: "TYPICAL"
product_form: "NOT_SPECIFIED"
thickness_range: "NOT_SPECIFIED"
source: "MIL-HDBK-5J"
page_pdf: "82"
units: "Imperial (ksi, °F, in)"

---

## Page 82

### ANALYSE GRAPHIQUE : Figure 6.3.6.2.4(a). Effect of temperature on the tensile and compressive moduli (E and $E_c$) of Inconel X-750 [ALLOY:Inconel X-750]

- **Axes** : X = Temperature (°F) ; Y = Percent E & $E_c$ at Room Temperature (%).
- **Conditions** : Dynamic modulus at temperature, Exposure up to 1/2 hr.
- **Points clés (X, Y)** :
  - (0, 100)
  - (400, 94)
  - (800, 88)
  - (1200, 80)
  - (1600, 70)
  - (1800, 63)
- **Note Technique** : The reduction in dynamic modulus due to elevated temperature may be significantly less than the reduction in static modulus.
- **Description Narrative** : Le module d'élasticité en traction et compression présente une décroissance quasi linéaire et constante sur toute la plage de température étudiée. Contrairement à la résistance mécanique, il n'y a pas de chute brutale, mais un affaiblissement progressif de la rigidité jusqu'à 1800°F.

### ANALYSE GRAPHIQUE : Figure 6.3.6.2.4(b). Effect of temperature on the shear modulus (G) of Inconel X-750 [ALLOY:Inconel X-750]

- **Axes** : X = Temperature (°F) ; Y = Percent G at Room Temperature (%).
- **Conditions** : Static modulus at temperature, Exposure up to 1/2 hr.
- **Points clés (X, Y)** :
  - (0, 100)
  - (400, 93)
  - (800, 86)
  - (1200, 74)
- **Description Narrative** : Le module de cisaillement (G) décline de façon régulière. À 1200°F, l'alliage conserve environ 74% de sa rigidité au cisaillement initiale à température ambiante.

MIL-HDBK-5J
31 January 2003
6-82

---

series: "HEAT-RESISTANT ALLOYS"
main-data_category: "Alliage"
second-data_categorie: "Commentaires et propriétés générales de mise en œuvre"
alloy_id: "René 41"
condition_temper: "Solution treated; Aged"
product_form: "Sheet, bars, forgings"
thickness_range: "NOT_SPECIFIED"
source: "MIL-HDBK-5J"
page_pdf: "83"
units: "Imperial (ksi, °F, in)"

---

## Page 83

### 6.3.7 RENÉ 41 [ALLOY:René 41]

#### 6.3.7.0 Comments and Properties [ALLOY:René 41]

[cite_start]René 41 is a vacuum-melted precipitation-hardening nickel-base alloy designed for highly stressed parts operating between 1200°F and 1800°F. [cite: 56] [cite_start]Its applications include afterburner parts, turbine castings, wheels, buckets, and high-temperature bolts and fasteners. [cite: 57] [cite_start]René 41 is available in the form of sheet, bars, and forgings. [cite: 58]

[cite_start]René 41 is forged between 1900°F and 2150°F; small reductions must be made when breaking up an as-cast structure; [cite: 59] cracking may be encountered in finishing below 1850°F. [cite_start]René 41 work hardens rapidly, and frequent anneals are required; [cite: 60] [cite_start]to anneal, heat rapidly to 1950°F for 30 minutes and quench. [cite: 61]

René 41 is difficult to machine. [cite_start]In the soft solution-annealed condition it is gummy; [cite: 62] [cite_start]therefore, it should be in the fully aged condition for optimum machinability, and tungsten carbide cutting tools should be used. [cite: 63]

[cite_start]René 41 can be welded satisfactorily in the solution-treated condition; [cite: 64] [cite_start]after welding, the parts should be solution treated for stress relief. [cite: 65]

[cite_start]René 41 should not be exposed to temperatures above 2050°F during latter stages of hot working or during subsequent operations, otherwise severe intergranular cracking may be encountered. [cite: 66]

[cite_start]The oxidation resistance of René 41 is good to 1800°F. [cite: 67] [cite_start]Lengthy exposure above the aging temperature (1400°F to 1650°F) results in loss of strength and room-temperature ductility. [cite: 68]

[cite_start]Some material specifications for René 41 are shown in Table 6.3.7.0(a). [cite: 69] [cite_start]Room temperature mechanical and physical properties are shown in Table 6.3.7.0(b). [cite: 70] [cite_start]The effect of temperature on physical properties is shown in Figure 6.3.7.0. [cite: 71]

### Table 6.3.7.0(a). Material Specifications for René 41 [ALLOY:René 41]

| [ALLOY_ID] + [CONDITION_TEMPER]       | Specification | Form                    | Condition                                |
| :------------------------------------ | :------------ | :---------------------- | :--------------------------------------- |
| [René 41] [Solution treated]          | AMS 5545      | Plate, sheet, and strip | Vacuum melted, solution treated          |
| [René 41] [Solution treated and aged] | AMS 5712      | Bar and forging         | Vacuum melted, solution treated and aged |
| [René 41] [Solution treated and aged] | AMS 5713      | Bar and forging         | Vacuum melted, solution treated and aged |

#### 6.3.7.1 Solution Treated at 1975°F and Aged at 1400°F Condition [ALLOY:René 41]

[cite_start]Tensile and stress-rupture requirements at elevated temperatures are specified for René 41. The appropriate specification should be consulted for detailed requirements. [cite: 74] [cite_start]Other elevated-temperature data for René 41 in this condition are presented in Figures 6.3.7.1.1 through 6.3.7.1.5. [cite: 75] [cite_start]A creep nomograph for René 41 alloy sheet is shown in Figure 6.3.7.1.7. [cite: 76]

MIL-HDBK-5J
31 January 2003
6-83

---

series: "HEAT-RESISTANT ALLOYS"
main-data_category: "Statistique"
second-data_categorie: "Propriétés mécaniques et physiques à température ambiante"
