Repository: p-pouget/prisme-et-perspective

# Prisme et perspective

**Déploiement :**

[Prisme & Perspective sur Vercel](https://prisme-et-perspective.vercel.app/)

## Lab de Restitution - Architecture & Flux

Interface d’exposition technique pour l’archivage de flux de données et la documentation d’architectures logicielles. Cette plateforme centralise les preuves techniques d'extractions, de manipulations de flux et de déploiements.

## MÉTHODOLOGIE

Le rendu est piloté par la donnée (Data-Driven Rendering). Le contenu n'est pas rédigé manuellement mais généré par la transformation de flux JSON en rapports statiques via le framework Astro.

1. **Source** : Ingestion de fichiers JSON structurés dans le répertoire de données.
2.

File: src/data/prisme-hra-rag/Heat-Resistant-Alloys-MILHDBK5J.md (part 7 of 9)
---
alloy_id: "René 41"
condition_temper: "Solution treated and aged (1400°F)"
product_form: "Sheet, Plate, Bar, Forging"
thickness_range: "<=0.020 in to <=1.000 in"
source: "MIL-HDBK-5J"
page_pdf: "84"
units: "Imperial (ksi, °F, in)"

---

## Page 84

### Table 6.3.7.0(b). Design Mechanical and Physical Properties of René 41 [ALLOY:René 41]

| [ALLOY_ID] + [CONDITION_TEMPER] | Form        | Thickness/Diameter (in.) | Basis | Property            | Value          |
| :------------------------------ | :---------- | :----------------------- | :---- | :------------------ | :------------- |
| [René 41] [Aged 1400°F]         | Sheet       | $\le 0.020$              | S     | $F_{tu}$ (L/LT)     | 160 ksi        |
| [René 41] [Aged 1400°F]         | Sheet       | 0.021-0.187              | A     | $F_{tu}$ (L/LT)     | 170 ksi        |
| [René 41] [Aged 1400°F]         | Sheet       | 0.021-0.187              | B     | $F_{tu}$ (L/LT)     | 185 ksi        |
| [René 41] [Aged 1400°F]         | Plate       | 0.188-0.375              | S     | $F_{tu}$ (L/LT)     | 170 ksi        |
| [René 41] [Aged 1400°F]         | Bar/Forging | $\le 1.000$              | S     | $F_{tu}$ (L/LT)     | 170 ksi        |
| [René 41] [Aged 1400°F]         | Sheet       | 0.021-0.187              | A     | $F_{ty}$ (L)        | 132 ksi        |
| [René 41] [Aged 1400°F]         | Sheet       | 0.021-0.187              | B     | $F_{ty}$ (L)        | 123 ksi        |
| [René 41] [Aged 1400°F]         | Plate       | 0.188-0.375              | S     | $F_{ty}$ (L/LT)     | 130 ksi        |
| [René 41] [Aged 1400°F]         | Bar/Forging | $\le 1.000$              | S     | $F_{ty}$ (L)        | 130 ksi        |
| [René 41] [Aged 1400°F]         | Sheet       | 0.021-0.187              | A     | $F_{cy}$ (L)        | 142 ksi        |
| [René 41] [Aged 1400°F]         | Sheet       | 0.021-0.187              | B     | $F_{cy}$ (L)        | 132 ksi        |
| [René 41] [Aged 1400°F]         | Plate       | 0.188-0.375              | S     | $F_{cy}$ (L)        | 133 ksi        |
| [René 41] [Aged 1400°F]         | Sheet       | 0.021-0.187              | A     | $F_{su}$            | 105 ksi        |
| [René 41] [Aged 1400°F]         | Sheet       | 0.021-0.187              | B     | $F_{su}$            | 114 ksi        |
| [René 41] [Aged 1400°F]         | Plate       | 0.188-0.375              | S     | $F_{su}$            | 105 ksi        |
| [René 41] [Aged 1400°F]         | Bar/Forging | $\le 1.000$              | S     | $F_{su}$            | 110 ksi        |
| [René 41] [Aged 1400°F]         | Sheet       | 0.021-0.187              | A     | $F_{bru}$ (e/D=1.5) | 244 ksi        |
| [René 41] [Aged 1400°F]         | Sheet       | 0.021-0.187              | B     | $F_{bru}$ (e/D=1.5) | 266 ksi        |
| [René 41] [Aged 1400°F]         | Sheet       | 0.021-0.187              | A     | $F_{bry}$ (e/D=1.5) | 197 ksi        |
| [René 41] [Aged 1400°F]         | Sheet       | $\le 0.020$              | S     | e (L)               | 6 percent      |
| [René 41] [Aged 1400°F]         | Sheet       | 0.021-0.187              | S     | e (L)               | 10 percent     |
| [René 41] [Aged 1400°F]         | Bar/Forging | $\le 1.000$              | S     | e (L)               | 8 percent      |
| [René 41] [Aged 1400°F]         | ALL         | ALL                      | S     | E                   | 31.6 x 10³ ksi |
| [René 41] [Aged 1400°F]         | ALL         | ALL                      | S     | $E_c$               | 31.6 x 10³ ksi |
| [René 41] [Aged 1400°F]         | ALL         | ALL                      | S     | G                   | 12.1 x 10³ ksi |
| [René 41] [Aged 1400°F]         | ALL         | ALL                      | S     | $\mu$ (Poisson)     | 0.31           |
| [René 41] [Aged 1400°F]         | ALL         | ALL                      | S     | $\omega$ (Density)  | 0.298 lb/in³   |

**Notes:**

- a Design allowables were based upon data from samples of material, supplied in solution treated condition, which were aged to demonstrate heat treat response by suppliers. [cite_start]Properties obtained by the user may be different if the material has been formed or otherwise cold worked. [cite: 81, 82]
- b S-basis. [cite_start]The rounded $T_{99}$ value is 178 ksi. [cite: 83]

MIL-HDBK-5J
31 January 2003
6-84

---

series: "HEAT-RESISTANT ALLOYS"
main-data_category: "Statistique"
second-data_categorie: "Propriétés physiques en fonction de la température"
alloy_id: "René 41"
condition_temper: "NOT_SPECIFIED"
product_form: "NOT_SPECIFIED"
thickness_range: "NOT_SPECIFIED"
source: "MIL-HDBK-5J"
page_pdf: "85"
units: "Imperial (ksi, °F, in)"

---

## Page 85

### ANALYSE GRAPHIQUE : Figure 6.3.7.0. Effect of temperature on the physical properties of René 41 [ALLOY:René 41]

- **Axes** :
  - X = Temperature (°F).
  - Y1 (Gauche) = K (Conductivité thermique) en Btu/[(hr)(ft²)(°F)/ft].
  - Y1' (Gauche interne) = C (Capacité thermique massique) en Btu/(lb)(°F).
  - Y2 (Droite) = $\alpha$ (Coefficient d'expansion thermique) en $10^{-6}$ in./in./°F.
- **Courbes** :
  - **$\alpha$** : Entre 70°F et la température indiquée.
  - **K** : À la température indiquée.
  - **C** : À la température indiquée.
- **Points clés (X, Y)** :
  - **K** : (400, 8.8) ; (1000, 11.5) ; (1600, 14.8).
  - **C** : (400, 0.104) ; (1000, 0.118) ; (1600, 0.138).
  - **$\alpha$** : (200, 7.2) ; (800, 8.1) ; (1600, 9.4).
- **Description Narrative** : Les trois propriétés physiques augmentent de manière quasi linéaire avec la température. La conductivité thermique (K) montre la pente la plus raide, indiquant une meilleure transmission de chaleur à haute température. L'expansion thermique ($\alpha$) reste relativement stable, ne variant que de 2.2 unités sur une plage de 1400°F.

MIL-HDBK-5J
31 January 2003
6-85

---

series: "HEAT-RESISTANT ALLOYS"
main-data_category: "Statistique"
second-data_categorie: "Effet de la température sur la traction, compression et cisaillement"
alloy_id: "René 41"
condition_temper: "Aged"
product_form: "NOT_SPECIFIED"
thickness_range: "NOT_SPECIFIED"
source: "MIL-HDBK-5J"
page_pdf: "86"
units: "Imperial (ksi, °F, in)"

---

## Page 86

### ANALYSE GRAPHIQUE : Figure 6.3.7.1.1. Effect of temperature on the tensile ultimate strength ($F_{tu}$) and the tensile yield strength ($F_{ty}$) of René 41 [ALLOY:René 41]

- **Axes** : X = Temperature (°F) ; Y = Percentage of Room Temperature Strength (%).
- **Points clés (X, Y)** :
  - (200, 96)
  - (800, 87)
  - (1200, 84)
  - (1400, 78)
  - (1800, 16)
- **Description Narrative** : Les résistances en traction (ultime et limite d'élasticité) sont très stables jusqu'à 1300°F. Une chute de performance extrêmement rapide est observée au-delà de 1400°F, le matériau perdant plus de 60% de sa résistance entre 1400°F et 1800°F.

### ANALYSE GRAPHIQUE : Figure 6.3.7.1.2. Effect of temperature on the compressive yield strength ($F_{cy}$) and the shear ultimate strength ($F_{su}$) of René 41 [ALLOY:René 41]

- **Axes** : X = Temperature (°F) ; Y = Percentage of Room Temperature Strength (%).
- **Points clés (X, Y)** :
  - **$F_{su}$** : (1000, 84) ; (1400, 81) ; (1600, 32).
  - **$F_{cy}$** : (1000, 84) ; (1400, 72) ; (1600, 24).
- **Description Narrative** : La résistance au cisaillement ($F_{su}$) se maintient mieux que la limite d'élasticité en compression ($F_{cy}$) entre 1200°F et 1500°F. Les deux propriétés s'effondrent après 1450°F.

MIL-HDBK-5J
31 January 2003
6-86

---

series: "HEAT-RESISTANT ALLOYS"
main-data_category: "Statistique"
second-data_categorie: "Effet de la température sur la résistance au matage"
alloy_id: "René 41"
condition_temper: "Aged"
product_form: "NOT_SPECIFIED"
thickness_range: "NOT_SPECIFIED"
source: "MIL-HDBK-5J"
page_pdf: "87"
units: "Imperial (ksi, °F, in)"

---

## Page 87

### ANALYSE GRAPHIQUE : Figure 6.3.7.1.3(a). Effect of temperature on the bearing ultimate strength ($F_{bru}$) of René 41 [ALLOY:René 41]

- **Axes** : X = Temperature (°F) ; Y = Percentage of Room Temperature Strength (%).
- **Points clés (X, Y)** :
  - **e/D=1.5** : (800, 90) ; (1400, 78) ; (1800, 18).
  - **e/D=2.0** : (800, 85) ; (1400, 75) ; (1800, 15).
- **Description Narrative** : La résistance ultime au matage diminue progressivement jusqu'à 1400°F. On note que le ratio e/D=1.5 offre une meilleure rétention en pourcentage que le ratio e/D=2.0. La chute est drastique après 1400°F.

### ANALYSE GRAPHIQUE : Figure 6.3.7.1.3(b). Effect of temperature on the bearing yield strength ($F_{bry}$) of René 41 [ALLOY:René 41]

- **Axes** : X = Temperature (°F) ; Y = Percentage of Room Temperature Strength (%).
- **Points clés (X, Y)** :
  - **e/D=1.5** : (800, 90) ; (1200, 88) ; (1600, 38).
  - **e/D=2.0** : (800, 86) ; (1200, 85) ; (1600, 34).
- **Description Narrative** : La limite d'élasticité au matage suit une tendance similaire à la résistance ultime, avec un palier de stabilité remarquable entre 800°F et 1200°F avant l'effondrement thermique.

MIL-HDBK-5J
31 January 2003
6-87

---

series: "HEAT-RESISTANT ALLOYS"
main-data_category: "Statistique"
second-data_categorie: "Effet de la température sur le module et l'élongation"
alloy_id: "René 41"
condition_temper: "Aged"
product_form: "Sheet"
thickness_range: "> 0.020 in"
source: "MIL-HDBK-5J"
page_pdf: "88"
units: "Imperial (ksi, °F, in)"

---

## Page 88

### ANALYSE GRAPHIQUE : Figure 6.3.7.1.4. Effect of temperature on the tensile modulus (E) of René 41 [ALLOY:René 41]

- **Axes** : X = Temperature (°F) ; Y = Percentage of Room Temperature E (%).
- **Points clés (X, Y)** :
  - (400, 95)
  - (800, 90)
  - (1200, 82)
  - (1600, 64)
  - (1850, 36)
- **Description Narrative** : Le module d'Young (E) chute de façon monotone et accélérée. La perte de rigidité est de 10% à 800°F, mais atteint près de 65% à 1850°F, montrant un ramollissement important du matériau à très haute température.

### ANALYSE GRAPHIQUE : Figure 6.3.7.1.5. Effect of temperature on the elongation (e) of René 41 (>0.020 thickness) sheet [ALLOY:René 41]

- **Axes** : X = Temperature (°F) ; Y = Percent Elongation (e) (%).
- **Points clés (X, Y)** :
  - (70, 20)
  - (600, 14)
  - (1000, 16)
  - (1400, 12)
  - (1800, 27)
- **Description Narrative** : L'élongation présente un comportement non linéaire. Elle diminue d'abord pour atteindre un minimum local vers 1400°F (zone de fragilité à chaud), puis remonte fortement jusqu'à 27% à 1800°F, signe d'une ductilité accrue due à l'approche du point de mise en solution.

MIL-HDBK-5J
31 January 2003
6-88

---

series: "HEAT-RESISTANT ALLOYS"
main-data_category: "Statistique"
second-data_categorie: "Propriétés de fluage (Creep)"
alloy_id: "René 41 sheet"
condition_temper: "Aged"
product_form: "Sheet"
thickness_range: "0.020-0.080 in."
source: "MIL-HDBK-5J"
page_pdf: "89"
units: "Imperial (ksi, °F, in)"

---

## Page 89

### ANALYSE GRAPHIQUE : Figure 6.3.7.1.7. Typical creep properties of René 41 sheet [ALLOY:René 41]

- **Axes** : Nomogramme complexe. Gauche : Time (hours) ; Centre : Creep Strain (%) ; Droite : Stress (ksi) par courbes de température.
- **Températures incluses** : 1250°F, 1400°F, 1600°F, 1800°F, 1850°F.
- [cite_start]**Exemple d'utilisation** : Temp = 1600°F, Stress = 7.5 ksi, Time = 10 hours $\rightarrow$ Creep Strain = 0.080%. [cite: 271-274]
- **Description Narrative** : Ce nomogramme permet de corréler le temps d'exposition sous contrainte avec la déformation de fluage résultante. Plus la température est élevée, plus la contrainte admissible pour un temps donné chute drastiquement.

#### Correlative Information for Figure 6.3.7.1.7 [ALLOY:René 41]

**Equation for Creep Strain (percent):**
[cite_start]$$\epsilon = 6.223 \times 10^7 \exp(-50760/T) \sigma^{[0.3928\exp(-2554/T)]} t^{[4.1557\exp(-3934/T)]}$$ [cite: 263-267]

- [cite_start]Temperature (T) = Fahrenheit + 460 [cite: 268]
- **Note** : This equation should only be used in the same temperature ranges indicated in the nomograph. [cite_start]Creep strains computed outside these temperature ranges may yield unreasonable values. [cite: 277, 278]

MIL-HDBK-5J
31 January 2003
6-89

---

series: "HEAT-RESISTANT ALLOYS"
main-data_category: "Alliage"
second-data_categorie: "Commentaires et propriétés générales"
alloy_id: "Waspaloy"
condition_temper: "Aged; Solution treated; Stabilized"
product_form: "All usual mill forms (Bar, forging, ring, plate, sheet)"
thickness_range: "NOT_SPECIFIED"
source: "MIL-HDBK-5J"
page_pdf: "90"
units: "Imperial (ksi, °F, in)"

---

## Page 90

### 6.3.8 WASPALOY [ALLOY:Waspaloy]

#### 6.3.8.0 Comments and Properties [ALLOY:Waspaloy]

[cite_start]Waspaloy is a vacuum-melted precipitation-hardened nickel-base alloy which is strengthened by the precipitation of titanium and aluminum compounds and the solid-solution strengthening effects of chromium, molybdenum, and cobalt. [cite: 282] [cite_start]The alloy is designed for highly stressed parts operating at temperatures up to 1550°F such as aircraft gas turbine blades and discs and rocket engine parts. [cite: 283] [cite_start]It is available in all the usual mill forms. [cite: 284]

The optimum range for forging is 1900°F to 2050°F. [cite_start]Avoid working the alloy below 1900°F due to danger of cracking and also decreasing the stress-rupture life. [cite: 285] [cite_start]Sufficient soaking time between heating is necessary to ensure complete recrystallization; [cite: 286] [cite_start]however, avoid excessive long-time soaking at the high forging temperature. [cite: 287] [cite_start]Furnace atmospheres should be either neutral or slightly oxidizing to prevent carburization and to minimize scaling. [cite: 288]

Waspaloy is relatively difficult to machine. [cite_start]Drilling, turning, etc., can best be accomplished in solution-treated and partially aged condition. [cite: 289] Generally, carbide tools are preferred, and positive feeds are required to avoid work hardening. [cite_start]For finish machining, grinding is preferable. [cite: 290]

[cite_start]Waspaloy is susceptible to hot cracking or "hot-shortness" above 2150°F; [cite: 291] [cite_start]therefore, extreme care should be exercised in the design of weldments so that restraint can be minimized. [cite: 292] [cite_start]Waspaloy should be welded in the annealed condition, with minimum heat input, and with rapid cooling by means of chill bars and gas backup. [cite: 293]

[cite_start]This alloy has good resistance to oxidation at temperatures up to 1750°F and to combustion products encountered in aircraft gas turbines. [cite: 294]

### Table 6.3.8.0(a). Material Specifications for Waspaloy [ALLOY:Waspaloy]

| [ALLOY_ID] | Specification | Form                    |
| :--------- | :------------ | :---------------------- |
| [Waspaloy] | AMS 5544      | Plate, sheet, and strip |
| [Waspaloy] | AMS 5704      | Forgings                |
| [Waspaloy] | AMS 5706      | Bar, forging, ring      |
| [Waspaloy] | AMS 5707      | Bar, forging, ring      |
| [Waspaloy] | AMS 5708      | Bar, forging, ring      |
| [Waspaloy] | AMS 5709      | Bar, forging, ring      |

#### 6.3.8.1 Aged Condition [ALLOY:Waspaloy]

[cite_start]Stress rupture requirements at elevated temperatures are specified in material specifications. [cite: 302] The appropriate specification should be consulted for detailed requirements. [cite_start]The effect of temperature on various mechanical properties is shown in Figures 6.3.8.1.1, 6.3.8.1.4, as well as 6.3.8.1.5(a) and (b). [cite: 303]

MIL-HDBK-5J
31 January 2003
6-90

---

series: "[HEAT-RESISTANT ALLOYS]"
main-data_category: "[Alliage]"
second-data_categorie: "Mechanical and Physical Properties Table"
alloy_id: "[Waspaloy (AMS 5704, 5544, 5706, 5707)]"
condition_temper: "[Solution, stabilization, and precipitation heat treated]"
product_form: "[Sheet, strip, plate, forging, bar, ring]"
thickness_range: "[≤0.020 in, >0.020 in, ≤3.500 in]"
source: "MIL-HDBK-5J"
page_pdf: "91"
units: "Imperial (ksi, °F, in)"

---

## Page 91

### Table 6.3.8.0(b). Design Mechanical and Physical Properties of Waspaloy [ALLOY:Waspaloy]

| [ALLOY_ID] + [CONDITION]                                            | Specification   | Form                    | Thickness (in.) | Basis | Property          | Value               |
| :------------------------------------------------------------------ | :-------------- | :---------------------- | :-------------- | :---- | :---------------- | :------------------ |
| [Waspaloy][Solution, stabilization, and precipitation heat treated] | AMS 5544        | Sheet, strip, and plate | ≤0.020          | S     | $F_{tu}$ (L)      | 175 ksi             |
| [Waspaloy][Solution, stabilization, and precipitation heat treated] | AMS 5544        | Sheet, strip, and plate | ≤0.020          | S     | $F_{tu}$ (LT)     | 175 ksi             |
| [Waspaloy][Solution, stabilization, and precipitation heat treated] | AMS 5544        | Sheet, strip, and plate | ≤0.020          | S     | $F_{ty}$ (L)      | 120 ksi             |
| [Waspaloy][Solution, stabilization, and precipitation heat treated] | AMS 5544        | Sheet, strip, and plate | ≤0.020          | S     | $F_{ty}$ (LT)     | 115 ksi             |
| [Waspaloy][Solution, stabilization, and precipitation heat treated] | AMS 5544        | Sheet, strip, and plate | ≤0.020          | S     | $e$ (L)           | 15 percent          |
| [Waspaloy][Solution, stabilization, and precipitation heat treated] | AMS 5544        | Sheet, strip, and plate | ≤0.020          | S     | $e$ (LT)          | 20 percent          |
| [Waspaloy][Solution, stabilization, and precipitation heat treated] | AMS 5544        | Sheet, strip, and plate | >0.020          | S     | $F_{tu}$ (L)      | 170 ksi             |
| [Waspaloy][Solution, stabilization, and precipitation heat treated] | AMS 5544        | Sheet, strip, and plate | >0.020          | S     | $F_{ty}$ (L)      | 110 ksi             |
| [Waspaloy][Solution, stabilization, and precipitation heat treated] | AMS 5544        | Sheet, strip, and plate | >0.020          | S     | $e$ (LT)          | 15 percent          |
| [Waspaloy][Solution, stabilization, and precipitation heat treated] | AMS 5704        | Forging                 | ≤3.500          | S     | $F_{tu}$ (L)      | 175 ksi             |
| [Waspaloy][Solution, stabilization, and precipitation heat treated] | AMS 5704        | Forging                 | ≤3.500          | S     | $F_{ty}$ (L)      | 120 ksi             |
| [Waspaloy][Solution, stabilization, and precipitation heat treated] | AMS 5704        | Forging                 | ≤3.500          | S     | $e$ (L)           | 15 percent          |
| [Waspaloy][Solution, stabilization, and precipitation heat treated] | AMS 5704        | Forging                 | ≤3.500          | S     | RA (L)            | 18 percent          |
| [Waspaloy][Solution, stabilization, and precipitation heat treated] | AMS 5706 / 5707 | Bar, forging, and ring  | ≤3.500          | S     | $F_{tu}$ (L)      | 160 ksi             |
| [Waspaloy][Solution, stabilization, and precipitation heat treated] | AMS 5706 / 5707 | Bar, forging, and ring  | ≤3.500          | S     | $F_{ty}$ (L)      | 110 ksi             |
| [Waspaloy][Solution, stabilization, and precipitation heat treated] | AMS 5706 / 5707 | Bar, forging, and ring  | ≤3.500          | S     | $e$ (L)           | 15 percent          |
| [Waspaloy][Solution, stabilization, and precipitation heat treated] | AMS 5706 / 5707 | Bar, forging, and ring  | ≤3.500          | S     | RA (L)            | 18 percent          |
| [Waspaloy][Solution, stabilization, and precipitation heat treated] | NOT_SPECIFIED   | ALL FORMS               | ALL             | S     | E                 | 30.6 x $10^{3}$ ksi |
| [Waspaloy][Solution, stabilization, and precipitation heat treated] | NOT_SPECIFIED   | ALL FORMS               | ALL             | S     | ω (Density)       | 0.298 $lb/in.^{3}$  |
| [Waspaloy][Solution, stabilization, and precipitation heat treated] | NOT_SPECIFIED   | ALL FORMS               | ALL             | S     | C (Specific Heat) | See Figure 6.3.8.0  |
| [Waspaloy][Solution, stabilization, and precipitation heat treated] | NOT_SPECIFIED   | ALL FORMS               | ALL             | S     | K (Thermal Cond.) | See Figure 6.3.8.0  |
| [Waspaloy][Solution, stabilization, and precipitation heat treated] | NOT_SPECIFIED   | ALL FORMS               | ALL             | S     | a (Thermal Exp.)  | See Figure 6.3.8.0  |

---

series: "[HEAT-RESISTANT ALLOYS]"
main-data_category: "[Alliage]"
second-data_categorie: "Physical and Mechanical Property Curves"
alloy_id: "[Waspaloy]"
condition_temper: "[NOT_SPECIFIED]"
product_form: "[Sheet, Bar, Forging]"
thickness_range: "[NOT_SPECIFIED]"
source: "MIL-HDBK-5J"
page_pdf: "92"
units: "Imperial (ksi, °F, in)"

---

## Page 92

### ANALYSE GRAPHIQUE : Figure 6.3.8.0. Effect of temperature on the physical properties of Waspaloy. [ALLOY:Waspaloy]

- **Axes** : X = Temperature (°F); Y1 (Left) = K, $Btu/[(hr)(ft^{2})(^{\circ}F)/ft]$; Y2 (Middle) = C, $Btu/(lb)(^{\circ}F)$; Y3 (Right) = $\alpha$, $10^{-6} in./in./^{\circ}F$.
- **Points clés (Tendance)** :
  - **$\alpha$ (CTE)**: ~7.2 at 200°F, augmentant de façon quasi-linéaire jusqu'à ~9.2 à 1600°F.
  - **K (Conductivity)**: ~7.5 at 100°F, augmentant de manière exponentielle vers ~14.2 à 1600°F.
  - **C (Specific Heat)**: ~0.124 at 100°F, augmentant progressivement jusqu'à ~0.138 à 1600°F.
- **Description Narrative** : Le graphique montre que les trois propriétés physiques (conductivité thermique K, chaleur spécifique C et coefficient d'expansion thermique $\alpha$) augmentent avec la température. La conductivité thermique présente la pente la plus raide, doublant presque sur la plage de température de 0 à 1600°F.

### ANALYSE GRAPHIQUE : Figure 6.3.8.1.1. Effect of temperature on the tensile ultimate strength ($F_{tu}$) and the tensile yield strength ($F_{ty}$) of Waspaloy. [ALLOY:Waspaloy]

- **Axes** : X = Temperature (°F); Y = Percentage of Room Temperature Strength.
- **Points clés (Tendance)** :
  - À 200°F : $F_{tu}$ et $F_{ty}$ sont à ~98%.
  - À 1000°F : Les deux sont à ~82%.
  - À 1200°F : Début du décrochage, ~80%.
  - À 1500°F : $F_{tu}$ chute brutalement à ~50% tandis que $F_{ty}$ se maintient mieux à ~68%.
- **Description Narrative** : La résistance reste relativement stable (perte de moins de 20%) jusqu'à environ 1000°F. Au-delà de 1200°F, la résistance ultime ($F_{tu}$) décline très rapidement par rapport à la limite d'élasticité ($F_{ty}$).

---

series: "[HEAT-RESISTANT ALLOYS]"
main-data_category: "[Alliage]"
second-data_categorie: "Modulus and Elongation Curves"
alloy_id: "[Waspaloy]"
condition_temper: "[TYPICAL]"
product_form: "[Sheet, Bar, Forging]"
thickness_range: "[NOT_SPECIFIED]"
source: "MIL-HDBK-5J"
page_pdf: "93"
units: "Imperial (ksi, °F, in)"

---

## Page 93

### ANALYSE GRAPHIQUE : Figure 6.3.8.1.4. Effect of temperature on the modulus of elasticity (E) of Waspaloy. [ALLOY:Waspaloy]

- **Axes** : X = Temperature (°F); Y = Percentage of Room Temperature E.
- **Points clés (Tendance)** : 200°F (~98%), 600°F (~94%), 1000°F (~88%), 1400°F (~82%), 1600°F (~76%).
- **Description Narrative** : Le module d'élasticité diminue de manière linéaire et constante avec l'augmentation de la température, perdant environ 25% de sa valeur ambiante à 1600°F.

### ANALYSE GRAPHIQUE : Figure 6.3.8.1.5(a). Effect of temperature on elongation (e) of Waspaloy. [ALLOY:Waspaloy]

- **Axes** : X = Temperature (°F); Y = Percent Elongation (e).
- **Points clés (Tendance)** :
  - **Bar and forging** : Constant à ~25% jusqu'à 1400°F, puis légère augmentation vers 28% à 1500°F.
  - **Sheet** : Constant à ~25% jusqu'à 800°F, puis chute rapide vers ~14% à 1400°F.
- **Description Narrative** : L'élongation se comporte différemment selon la forme du produit. Les barres et pièces forgées conservent ou augmentent leur ductilité à haute température, tandis que les tôles (sheet) subissent une perte de ductilité significative après 900°F.

---

series: "[HEAT-RESISTANT ALLOYS]"
main-data_category: "[Alliage]"
second-data_categorie: "Ductility and Ramberg-Osgood Curves"
alloy_id: "[Waspaloy]"
condition_temper: "[TYPICAL]"
product_form: "[Bar, Forging]"
thickness_range: "[NOT_SPECIFIED]"
source: "MIL-HDBK-5J"
page_pdf: "94"
units: "Imperial (ksi, °F, in)"

---

## Page 94

### ANALYSE GRAPHIQUE : Figure 6.3.8.1.5(b). Effect of temperature on reduction in area (RA) of Waspaloy bar and forging. [ALLOY:Waspaloy]

- **Axes** : X = Temperature (°F); Y = Percent Reduction in Area (RA).
- **Points clés (Tendance)** : 70°F (~30%), 1000°F (~28%), 1200°F (~28%), 1500°F (~40%).
- **Description Narrative** : La réduction de section est stable jusqu'à 1200°F, suivie d'une augmentation rapide de la ductilité locale jusqu'à 1500°F.

### ANALYSE GRAPHIQUE : Figure 6.3.8.1.6(a). Effect of temperature on Ramberg-Osgood parameter (n in tension) of Waspaloy. [ALLOY:Waspaloy]

- **Axes** : X = Temperature (°F); Y = Ramberg-Osgood, n.
- **Points clés (Tendance)** : 70°F (25), 900°F (25), 1200°F (22), 1400°F (15).
- **Description Narrative** : Le paramètre n reste constant jusqu'à 900°F, puis diminue, indiquant un changement dans la forme de la courbe contrainte-déformation plastique à haute température.

---

series: "[HEAT-RESISTANT ALLOYS]"
main-data_category: "[Alliage]"
second-data_categorie: "Stress-Strain Curves"
alloy_id: "[Waspaloy]"
condition_temper: "[TYPICAL]"
product_form: "[All products]"
thickness_range: "[NOT_SPECIFIED]"
source: "MIL-HDBK-5J"
page_pdf: "95"
units: "Imperial (ksi, °F, in)"

---

## Page 95

### ANALYSE GRAPHIQUE : Figure 6.3.8.1.6(b). Typical tensile stress-strain curves for Waspaloy at room and elevated temperatures (all products). [ALLOY:Waspaloy]

- **Axes** : X = Strain (in./in.); Y = Stress (ksi).
- **Points clés (X=0.010, Y en ksi)** : 80°F (~135), 800°F (~118), 1000°F (~112), 1200°F (~108), 1400°F (~100).
- **Description Narrative** : Les courbes montrent une transition nette entre le régime élastique et plastique. La contrainte d'écoulement diminue progressivement avec la température, mais l'alliage conserve des capacités de charge significatives même à 1400°F.

---

series: "[HEAT-RESISTANT ALLOYS]"
main-data_category: "[Alliage]"
second-data_categorie: "General Properties and Specifications"
alloy_id: "[HAYNES 230 (AMS 5878, 5891)]"
condition_temper: "[Annealed]"
product_form: "[Plate, sheet, strip, bar, forging]"
thickness_range: "[NOT_SPECIFIED]"
source: "MIL-HDBK-5J"
page_pdf: "96"
units: "Imperial (ksi, °F, in)"

---

## Page 96

### 6.3.9. HAYNES® 230® [ALLOY:HAYNES 230]

### 6.3.9.0. Comments and Properties [ALLOY:HAYNES 230]

[cite_start]HAYNES® 230® alloy provides excellent oxidation resistance up to 2100°F for prolonged exposures with superior long term stability, high temperature strength and good fabricability. [cite: 131] [cite_start]It is produced in the form of plate, sheet, strip, foil, billet, bar, wire welding products, pipe, tubing, remelt bar, and may be cast using traditional air-melt sand mold or vacuum-melt investment foundry techniques. [cite: 132] [cite_start]Products are used for gas turbine components in the aerospace industry, catalyst grid supports in the chemical process industry, and various other high-temperature applications. [cite: 133]

[cite_start]**Environmental Considerations** — HAYNES 230 alloy has excellent corrosion resistance to both air and combustion gas oxidizing environments. [cite: 134] [cite_start]It also exhibits excellent nitriding resistance and good resistance to carburization and hydrogen embrittlement. [cite: 135]

[cite_start]**Machining** — HAYNES 230 alloy has similar machining characteristics to other solid-solution-strengthened nickel-based alloys. [cite: 136] [cite_start]This group of materials is classified moderate to difficult to machine, however, they can be machined using conventional methods at satisfactory rates. [cite: 137] [cite_start]They work-harden rapidly, requiring slower speeds and feeds with heavier cuts than would be used for machining stainless steels. [cite: 138] [cite_start]See HAYNES publication H-3159 for more detailed information. [cite: 139]

[cite_start]**Joining** — HAYNES 230 alloy has excellent forming and welding characteristics similar to HASTELLOY® X alloy. [cite: 140] [cite_start]It is readily welded using GTAW (Gas Tungsten-Arc Welding), GMAW (Gas Metal-Arc Welding), SMAW (Shielded Metal-Arc Welding), and resistance techniques. [cite: 141] [cite_start]HAYNES 230-WTM alloy is the recommended filler metal. [cite: 142]

[cite_start]**Heat Treatment** — This alloy is normally final solution heat-treated between 2150°F and 2275°F. [cite: 143] [cite_start]Annealing during fabrication can be performed at slightly lower temperatures, but a final subsequent solution heat treatment followed by rapid cooling is needed to produce optimum properties and structure. [cite: 143]

### Table 6.3.9.0(a). Material Specifications for HAYNES 230 Alloy Wrought [ALLOY:HAYNES 230]

| [ALLOY_ID]   | Specification | Form                    |
| :----------- | :------------ | :---------------------- |
| [HAYNES 230] | AMS 5878      | Plate, sheet, and strip |
| [HAYNES 230] | AMS 5891      | Bar and forging         |

---

series: "[HEAT-RESISTANT ALLOYS]"
main-data_category: "[Alliage]"
second-data_categorie: "Mechanical Properties Table"
alloy_id: "[HAYNES 230 (AMS 5878)]"
condition_temper: "[Annealed (2200°F or 2250°F)]"
product_form: "[Sheet, Plate]"
thickness_range: "[≤0.125 in, 0.400 to 1.500 in]"
source: "MIL-HDBK-5J"
page_pdf: "97"
units: "Imperial (ksi, °F, in)"

---

## Page 97

### Table 6.3.9.0(b). Design Mechanical and Physical Properties of HAYNES 230 Alloy Sheet and Plate [ALLOY:HAYNES 230]

| [ALLOY_ID] + [CONDITION]  | Form        | Thickness (in.) | Basis | Property      | Value              |
| :------------------------ | :---------- | :-------------- | :---- | :------------ | :----------------- |
| [HAYNES 230][2250 Anneal] | Sheet       | ≤0.125          | A     | $F_{tu}$ (LT) | 114 ksi            |
| [HAYNES 230][2250 Anneal] | Sheet       | ≤0.125          | B     | $F_{tu}$ (LT) | 117 ksi            |
| [HAYNES 230][2250 Anneal] | Sheet       | ≤0.125          | A     | $F_{ty}$ (LT) | 49 ksi             |
| [HAYNES 230][2250 Anneal] | Sheet       | ≤0.125          | B     | $F_{ty}$ (LT) | 53 ksi             |
| [HAYNES 230][2250 Anneal] | Sheet       | ≤0.125          | A     | $e$ (LT)      | 39 percent         |
| [HAYNES 230][2250 Anneal] | Sheet       | ≤0.125          | B     | $e$ (LT)      | 42 percent         |
| [HAYNES 230][2200 Anneal] | Plate       | 0.400 to 1.500  | A     | $F_{tu}$ (LT) | 115 ksi            |
| [HAYNES 230][2200 Anneal] | Plate       | 0.400 to 1.500  | B     | $F_{tu}$ (LT) | 120 ksi            |
| [HAYNES 230][2200 Anneal] | Plate       | 0.400 to 1.500  | A     | $F_{ty}$ (LT) | 48 ksi             |
| [HAYNES 230][2200 Anneal] | Plate       | 0.400 to 1.500  | B     | $F_{ty}$ (LT) | 50 ksi             |
| [HAYNES 230][2200 Anneal] | Plate       | 0.400 to 1.500  | A     | $e$ (LT)      | 40 percent         |
| [HAYNES 230][2200 Anneal] | Plate       | 0.400 to 1.500  | B     | $e$ (LT)      | 43 percent         |
| [HAYNES 230][Annealed]    | Plate/Sheet | ALL             | S     | ω (Density)   | 0.324 $lb/in.^{3}$ |

[Note 157]: a S-basis. The rounded $T_{99}$ value for $F_{tu}(L)=117$ ksi.

---

series: "[HEAT-RESISTANT ALLOYS]"
main-data_category: "[Alliage]"
second-data_categorie: "Mechanical Properties Table"
alloy_id: "[HAYNES 230 (AMS 5891)]"
condition_temper: "[Annealed (2250)]"
product_form: "[Bar]"
thickness_range: "[≤1.000 to 6.000 in]"
source: "MIL-HDBK-5J"
page_pdf: "98"
units: "Imperial (ksi, °F, in)"

---

## Page 98

### Table 6.3.9.0(c). Design Mechanical and Physical Properties of HAYNES 230 Bar [ALLOY:HAYNES 230]

| [ALLOY_ID] + [CONDITION]  | Thickness (in.) | Basis         | Property     | Value              |
| :------------------------ | :-------------- | :------------ | :----------- | :----------------- |
| [HAYNES 230][Anneal 2250] | ≤1.000          | A             | $F_{tu}$ (L) | 110 ksi            |
| [HAYNES 230][Anneal 2250] | ≤1.000          | B             | $F_{tu}$ (L) | 118 ksi            |
| [HAYNES 230][Anneal 2250] | 1.001 - 2.000   | A             | $F_{tu}$ (L) | 110 ksi            |
| [HAYNES 230][Anneal 2250] | 1.001 - 2.000   | B             | $F_{tu}$ (L) | 117 ksi            |
| [HAYNES 230][Anneal 2250] | 5.001 - 6.000   | A             | $F_{tu}$ (L) | 107 ksi            |
| [HAYNES 230][Anneal 2250] | 5.001 - 6.000   | B             | $F_{tu}$ (L) | 110 ksi            |
| [HAYNES 230][Anneal 2250] | ALL             | A             | $F_{ty}$ (L) | 45 ksi             |
| [HAYNES 230][Anneal 2250] | ALL             | B             | $F_{ty}$ (L) | 51 ksi             |
| [HAYNES 230][Anneal 2250] | ALL             | A             | $e$ (L)      | 35 percent         |
| [HAYNES 230][Anneal 2250] | ALL             | B             | $e$ (L)      | 46 percent         |
| [HAYNES 230][Anneal 2250] | ALL             | NOT_SPECIFIED | ω (Density)  | 0.324 $lb/in.^{3}$ |

[Note 162]: a S-basis. The rounded T values for $F_{ty}$ (L) = 48 ksi.

---

series: "[HEAT-RESISTANT ALLOYS]"
main-data_category: "[Alliage]"
second-data_categorie: "Thermal Property Curves"
alloy_id: "[HAYNES 230]"
condition_temper: "[NOT_SPECIFIED]"
product_form: "[NOT_SPECIFIED]"
thickness_range: "[NOT_SPECIFIED]"
source: "MIL-HDBK-5J"
page_pdf: "99"
units: "Imperial (ksi, °F, in)"

---

## Page 99

### ANALYSE GRAPHIQUE : Figure 6.3.9.0(a). Effect of temperature on specific heat of HAYNES 230 alloy. [ALLOY:HAYNES 230]

- **Axes** : X = Temperature (°F); Y = Specific Heat ($Btu/lb \cdot °F$).
- **Points clés (Tendance)** : 200°F (0.100), 600°F (0.108), 1000°F (0.112), 1200°F (0.134), 1800°F (0.147).
- **Description Narrative** : On observe une discontinuité notable entre 1000°F et 1200°F, où la chaleur spécifique bondit d'environ 20%, suggérant une transition de phase ou une modification structurelle avant de reprendre une croissance régulière.

### ANALYSE GRAPHIQUE : Figure 6.3.9.0(b). Effect of temperature on thermal conductivity of HAYNES 230 alloy. [ALLOY:HAYNES 230]

- **Axes** : X = Temperature (°F); Y = Thermal Conductivity ($Btu \cdot in./ft^{2} \cdot hr \cdot °F$).
- **Points clés (Tendance)** : 200°F (75), 1000°F (130), 1800°F (195).
- **Description Narrative** : La conductivité thermique augmente de manière parfaitement linéaire avec la température sur toute la plage de 0 à 1800°F.

---

series: "[HEAT-RESISTANT ALLOYS]"
main-data_category: "[Alliage]"
second-data_categorie: "Thermal and Tensile Property Curves"
alloy_id: "[HAYNES 230]"
condition_temper: "[NOT_SPECIFIED]"
product_form: "[Plate]"
thickness_range: "[NOT_SPECIFIED]"
source: "MIL-HDBK-5J"
page_pdf: "100"
units: "Imperial (ksi, °F, in)"

---

## Page 100

### ANALYSE GRAPHIQUE : Figure 6.3.9.0(c). Effect of temperature on mean coefficient of thermal expansion of HAYNES 230 alloy. [ALLOY:HAYNES 230]

- **Axes** : X = Temperature (°F); Y = Coeff. of Thermal Expansion ($ppm/°F$).
- **Points clés (Tendance)** : 200°F (7.1), 1000°F (7.9), 1800°F (8.9).
- **Description Narrative** : Le coefficient d'expansion thermique moyen augmente de façon régulière et quasi-linéaire entre 70°F et 1800°F.

### ANALYSE GRAPHIQUE : Figure 6.3.9.1.1(a). Effect of temperature on tensile properties of Haynes 230 alloy plate. [ALLOY:HAYNES 230]

- **Axes** : X = Temperature (°F); Y = Percentage of Room Temperature Strength.
- **Points clés (Tendance)** :
  - **$F_{tu}$** : 400°F (~90%), 1000°F (~80%), 1400°F (~60%), 2000°F (~18%).
  - **$F_{ty}$** : 400°F (~80%), 800°F (~70%), 1200°F (~68%), 2000°F (~18%).
- **Description Narrative** : Les deux propriétés de résistance ($F_{tu}$ et $F_{ty}$) diminuent avec la température. La limite d'élasticité ($F_{ty}$) chute plus tôt (dès 200°F) mais se stabilise entre 800°F et 1200°F, tandis que la résistance ultime ($F_{tu}$) décline plus tardivement mais de façon plus constante jusqu'à 2000°F.

---

series: "HEAT-RESISTANT ALLOYS"
main-data_category: "Alliage"
second-data_categorie: "Propriétés mécaniques et physiques en température"
alloy_id: "HAYNES 230"
condition_temper: "Annealed"
product_form: "Bar; Plate"
thickness_range: "Up to 1.3 inches diameter; NOT_SPECIFIED"
source: "MIL-HDBK-5J"
page_pdf: "101"
units: "Imperial (ksi, °F, in)"

---

## Page 101

### ANALYSE GRAPHIQUE : Figure 6.3.9.1.1(b). Effect of temperature on tensile properties of HAYNES 230 alloy bar ranging up to 1.3 inches in diameter [ALLOY:HAYNES 230]

- **Axe X** : Temperature, °F (0 to 2200)
- **Axe Y** : Percentage of Room Temperature Strength (%)
- **Courbes** : $F_{tu}$ (Ultimate Tensile Strength) et $F_{ty}$ (Tensile Yield Strength)
- **Points clés (Valeurs approximatives extraites du graphique)** :
  - 75°F : 100% (Référence)
  - 600°F : $F_{tu} \approx 82\%$, $F_{ty} \approx 83\%$
  - 1000°F : $F_{tu} \approx 82\%$, $F_{ty} \approx 69\%$
  - 1400°F : $F_{tu} \approx 68\%$, $F_{ty} \approx 71\%$
  - 1800°F : $F_{tu} \approx 28\%$, $F_{ty} \approx 32\%$
  - 2000°F : $F_{tu} \approx 15\%$, $F_{ty} \approx 18\%$
- **Description Narrative** : Les propriétés de traction de l'alliage HAYNES 230 diminuent progressivement avec la température. On observe une chute plus marquée du $F_{ty}$ entre 600°F et 1000°F, tandis que le $F_{tu}$ reste relativement stable sur cette plage avant de décroître rapidement après 1200°F. À 2000°F, le matériau ne conserve qu'environ 15 à 18 % de sa résistance initiale à température ambiante.

### NOTES TECHNIQUES [ALLOY:HAYNES 230]

> The strain rate to determine TYS was 0.005 in/in/min of gage length. The crosshead rate to determine UTS strength from beyond yield strength was 0.5 in/min of reduced section length.

---

### ANALYSE GRAPHIQUE : Figure 6.3.9.1.4. Effect of temperature on modulus of Haynes 230 alloy plate [ALLOY:HAYNES 230]

- **Axe X** : Temperature, F (0 to 2000)
- **Axe Y** : Percentage of Room Temperature Modulus, $10^6$ ksi (%)
- **Courbe** : Modulus at temperature
- **Points clés (Valeurs approximatives extraites du graphique)** :
  - 75°F : 100%
  - 600°F : $\approx 96\%$
  - 1000°F : $\approx 90\%$
  - 1400°F : $\approx 80\%$
  - 1800°F : $\approx 62\%$
- **Description Narrative** : Le module d'élasticité (Young) diminue de manière quasi linéaire à partir de 400°F. La perte de rigidité s'accélère légèrement aux températures extrêmes, atteignant environ 62 % de la valeur initiale à 1800°F.

MIL-HDBK-5J
31 January 2003
6-101

---

series: "HEAT-RESISTANT ALLOYS"
main-data_category: "Alliage"
second-data_categorie: "Propriétés mécaniques et ductilité en température"
alloy_id: "HAYNES 230"
condition_temper: "Typical"
product_form: "Plate"
thickness_range: "NOT_SPECIFIED"
source: "MIL-HDBK-5J"
page_pdf: "102"
units: "Imperial (ksi, °F, in)"

---

## Page 102

### ANALYSE GRAPHIQUE : Figure 6.3.9.1.5. Effect of temperature on elongation of Haynes 230 alloy plate [ALLOY:HAYNES 230]

- **Axe X** : Temperature, F (0 to 2000)
- **Axe Y** : Elongation, %
- **Points clés (Valeurs approximatives extraites du graphique)** :
  - 75°F : $\approx 53\%$
  - 800°F : $\approx 54\%$
  - 1200°F : $\approx 60\%$
  - 1600°F : $\approx 67\%$
  - 1800°F : $\approx 72\%$ (en pointillés)
- **Description Narrative** : L'allongement de l'alliage Haynes 230 augmente avec la température. La ductilité reste stable jusqu'à environ 800°F, puis augmente de façon constante pour dépasser les 70 % à 1800°F, ce qui est caractéristique des alliages à base de nickel à haute température.

### ANALYSE GRAPHIQUE : Figure 6.3.9.1.6(a). Effect of temperature on Ramberg-Osgood parameter (n in tension) of Haynes 230 alloy plate [ALLOY:HAYNES 230]

- **Axe X** : Temperature, F (0 to 1600)
- **Axe Y** : Ramberg-Osgood, n
