Repository: p-pouget/prisme-et-perspective

# Prisme et perspective

**Déploiement :**

[Prisme & Perspective sur Vercel](https://prisme-et-perspective.vercel.app/)

## Lab de Restitution - Architecture & Flux

Interface d’exposition technique pour l’archivage de flux de données et la documentation d’architectures logicielles. Cette plateforme centralise les preuves techniques d'extractions, de manipulations de flux et de déploiements.

## MÉTHODOLOGIE

Le rendu est piloté par la donnée (Data-Driven Rendering). Le contenu n'est pas rédigé manuellement mais généré par la transformation de flux JSON en rapports statiques via le framework Astro.

1. **Source** : Ingestion de fichiers JSON structurés dans le répertoire de données.
2.

File: src/data/prisme-hra-rag/Heat-Resistant-Alloys-MILHDBK5J.md (part 8 of 9)
---
- **Points clés (Valeurs approximatives extraites du graphique)** :
  - 75°F : $\approx 18$
  - 400°F : $\approx 16$
  - 800°F : $\approx 18$
  - 1200°F : $\approx 27$
  - 1500°F : $\approx 38$
- **Description Narrative** : Le paramètre n de Ramberg-Osgood, qui décrit l'écrouissage du matériau, suit une courbe parabolique. Il diminue légèrement jusqu'à un minimum vers 400°F avant d'augmenter significativement avec la température, indiquant un changement de comportement plastique au-delà de 800°F.

MIL-HDBK-5J
31 January 2003
6-102

---

series: "HEAT-RESISTANT ALLOYS"
main-data_category: "Alliage"
second-data_categorie: "Courbes Stress-Strain"
alloy_id: "HAYNES 230"
condition_temper: "Typical LT"
product_form: "Plate"
thickness_range: "0.050-0.750 in."
source: "MIL-HDBK-5J"
page_pdf: "103"
units: "Imperial (ksi, °F, in)"

---

## Page 103

### ANALYSE GRAPHIQUE : Figure 6.3.9.1.6(b). Typical tensile stress-strain curves for Haynes 230 plate at room temperature, 200°F and 300°F [ALLOY:HAYNES 230]

- **Axe X** : Strain, 0.001 in./in. (0 to 8)
- **Axe Y** : Stress, ksi (0 to 70)
- **Données tabulaires extraites du graphique** :
  | [ALLOY_ID] + [CONDITION_TEMPER] | Temperature (°F) | Ramberg-Osgood (n) | TYS (ksi) |
  |---|---|---|---|
  | [HAYNES 230] [Typical LT] | 75 (R.T.) | 18 | 58 ksi |
  | [HAYNES 230] [Typical LT] | 200 | 16 | 53 ksi |
  | [HAYNES 230] [Typical LT] | 300 | 16 | 50 ksi |

### ANALYSE GRAPHIQUE : Figure 6.3.9.1.6(c). Typical tensile stress-strain curves for Haynes 230 plate at 400°F, 600°F, and 800°F [ALLOY:HAYNES 230]

- **Axe X** : Strain, 0.001 in./in. (0 to 8)
- **Axe Y** : Stress, ksi (0 to 60)
- **Données tabulaires extraites du graphique** :
  | [ALLOY_ID] + [CONDITION_TEMPER] | Temperature (°F) | Ramberg-Osgood (n) | TYS (ksi) |
  |---|---|---|---|
  | [HAYNES 230] [Typical LT] | 400 | 16 | 46 ksi |
  | [HAYNES 230] [Typical LT] | 600 | 16 | 42 ksi |
  | [HAYNES 230] [Typical LT] | 800 | 18 | 40 ksi |

MIL-HDBK-5J
31 January 2003
6-103

---

series: "HEAT-RESISTANT ALLOYS"
main-data_category: "Alliage"
second-data_categorie: "Courbes Stress-Strain"
alloy_id: "HAYNES 230"
condition_temper: "Typical LT"
product_form: "Plate"
thickness_range: "0.050-0.750 in."
source: "MIL-HDBK-5J"
page_pdf: "104"
units: "Imperial (ksi, °F, in)"

---

## Page 104

### ANALYSE GRAPHIQUE : Figure 6.3.9.1.6(d). Typical tensile stress-strain curves for Haynes 230 plate at 1000°F, 1200°F, and 1400°F [ALLOY:HAYNES 230]

- **Axe X** : Strain, 0.001 in./in. (0 to 8)
- **Axe Y** : Stress, ksi (0 to 50)
- **Données tabulaires extraites du graphique** :
  | [ALLOY_ID] + [CONDITION_TEMPER] | Temperature (°F) | Ramberg-Osgood (n) | TYS (ksi) |
  |---|---|---|---|
  | [HAYNES 230] [Typical LT] | 1000 | 22 | 39 ksi |
  | [HAYNES 230] [Typical LT] | 1200 | 27 | 38 ksi |
  | [HAYNES 230] [Typical LT] | 1400 | 34 | 35 ksi |

### ANALYSE GRAPHIQUE : Figure 6.3.9.1.6(e). Typical tensile stress-strain curves for Haynes 230 plate at 1600°F, 1700°F, and 1800°F [ALLOY:HAYNES 230]

- **Axe X** : Strain, 0.001 in./in. (0 to 30)
- **Axe Y** : Stress, ksi (0 to 50)
- **Description Narrative** : À ces températures très élevées, on observe un phénomène de "yield point drop" (chute après la limite d'élasticité) suivi d'un plateau ou d'un durcissement par déformation. Pour 1600°F, la contrainte remonte après une déformation de 0.015 in/in. Les pics de contrainte initiale sont d'environ 32 ksi (1600°F), 22 ksi (1700°F) et 16 ksi (1800°F).

MIL-HDBK-5J
31 January 2003
6-104

---

series: "HEAT-RESISTANT ALLOYS"
main-data_category: "Alliage"
second-data_categorie: "Courbes Stress-Strain Full Range"
alloy_id: "HAYNES 230"
condition_temper: "Typical LT"
product_form: "Plate"
thickness_range: "0.50 to 0.75 inches"
source: "MIL-HDBK-5J"
page_pdf: "105"
units: "Imperial (ksi, °F, in)"

---

## Page 105

### ANALYSE GRAPHIQUE : Figure 6.3.9.1.6(f). Full range tensile stress-strain curves for Haynes 230 plate at room temperature, 200°F, and 300°F [ALLOY:HAYNES 230]

- **Axe X** : Strain, in./in. (0.0 to 0.8)
- **Axe Y** : Stress, ksi (0 to 140)
- **Points de rupture (X sur le graphique)** :
  - Room Temp : Stress $\approx 124$ ksi, Strain $\approx 0.52$ in./in.
  - 200°F : Stress $\approx 118$ ksi, Strain $\approx 0.53$ in./in.
  - 300°F : Stress $\approx 113$ ksi, Strain $\approx 0.54$ in./in.
- **Description Narrative** : Ces courbes montrent l'intégralité du comportement plastique jusqu'à la rupture. Le matériau présente un durcissement par déformation important et une ductilité élevée dépassant les 50 % d'allongement à basse température.

MIL-HDBK-5J
31 January 2003
6-105

---

series: "HEAT-RESISTANT ALLOYS"
main-data_category: "Alliage"
second-data_categorie: "Courbes Stress-Strain Full Range"
alloy_id: "HAYNES 230"
condition_temper: "Typical LT"
product_form: "Plate"
thickness_range: "0.50 to 0.75 inches"
source: "MIL-HDBK-5J"
page_pdf: "106"
units: "Imperial (ksi, °F, in)"

---

## Page 106

### ANALYSE GRAPHIQUE : Figure 6.3.9.1.6(g). Full range tensile stress-strain curves for Haynes 230 plate at 400°F, 600°F, and 800°F [ALLOY:HAYNES 230]

- **Axe X** : Strain, in./in. (0.0 to 0.8)
- **Axe Y** : Stress, ksi (0 to 120)
- **Points de rupture (X sur le graphique)** :
  - 400°F : Stress $\approx 109$ ksi, Strain $\approx 0.53$ in./in.
  - 600°F : Stress $\approx 106$ ksi, Strain $\approx 0.55$ in./in.
  - 800°F : Stress $\approx 104$ ksi, Strain $\approx 0.56$ in./in.
- **Description Narrative** : La résistance maximale diminue avec la température, mais la capacité de déformation plastique reste très élevée et stable sur cette plage de température intermédiaire.

MIL-HDBK-5J
31 January 2003
6-106

---

series: "HEAT-RESISTANT ALLOYS"
main-data_category: "Alliage"
second-data_categorie: "Courbes Stress-Strain Full Range"
alloy_id: "HAYNES 230"
condition_temper: "Typical LT"
product_form: "Plate"
thickness_range: "0.50 to 0.75 inches"
source: "MIL-HDBK-5J"
page_pdf: "107"
units: "Imperial (ksi, °F, in)"

---

## Page 107

### ANALYSE GRAPHIQUE : Figure 6.3.9.1.6(h). Full range tensile stress-strain curves for Haynes 230 plate at 1000°F, 1200°F, and 1400°F [ALLOY:HAYNES 230]

- **Axe X** : Strain, in./in. (0.0 to 0.8)
- **Axe Y** : Stress, ksi (0 to 100)
- **Points de rupture (X sur le graphique)** :
  - 1000°F : Stress $\approx 92$ ksi, Strain $\approx 0.55$ in./in.
  - 1200°F : Stress $\approx 72$ ksi, Strain $\approx 0.60$ in./in.
  - 1400°F : Stress $\approx 32$ ksi, Strain $\approx 0.70$ in./in. (Note : la courbe à 1400°F montre une chute de contrainte importante avant la rupture finale).
- **Description Narrative** : À partir de 1200°F, on note une transition vers un comportement de rupture plus ductile avec une contrainte de rupture beaucoup plus faible et un allongement qui s'accroît, particulièrement visible à 1400°F.

MIL-HDBK-5J
31 January 2003
6-107

---

series: "HEAT-RESISTANT ALLOYS"
main-data_category: "Alliage"
second-data_categorie: "Courbes Stress-Strain Full Range"
alloy_id: "HAYNES 230"
condition_temper: "Typical LT"
product_form: "Plate"
thickness_range: "0.50 to 0.75 inches"
source: "MIL-HDBK-5J"
page_pdf: "108"
units: "Imperial (ksi, °F, in)"

---

## Page 108

### ANALYSE GRAPHIQUE : Figure 6.3.9.1.6 (i). Full range tensile stress-strain curves for Haynes 230 plate at 1600°F, 1700°F, and 1800°F [ALLOY:HAYNES 230]

- **Axe X** : Strain, in./in. (0.0 to 0.8)
- **Axe Y** : Stress, ksi (0 to 50)
- **Points de rupture (X sur le graphique)** :
  - 1600°F : Peak Stress $\approx 44$ ksi, Fracture Strain $\approx 0.65$ in./in.
  - 1700°F : Peak Stress $\approx 32$ ksi, Fracture Strain $\approx 0.58$ in./in.
  - 1800°F : Peak Stress $\approx 24$ ksi, Fracture Strain $\approx 0.70$ in./in.
- **Description Narrative** : À ces températures extrêmes, le matériau subit une déformation plastique très importante sous des contraintes faibles. On observe un pic de contrainte initial suivi d'une longue phase de "softening" (adoucissement) avant la rupture.

MIL-HDBK-5J
31 January 2003
6-108

---

series: "HEAT-RESISTANT ALLOYS"
main-data_category: "Alliage"
second-data_categorie: "Propriétés générales et commentaires"
alloy_id: "HAYNES HR-120 (AMS 5916)"
condition_temper: "Annealed"
product_form: "Sheet, strip and plate"
thickness_range: "NOT_SPECIFIED"
source: "MIL-HDBK-5J"
page_pdf: "109"
units: "Imperial (ksi, °F, in)"

---

## Page 109

### 6.3.10 HAYNES® HR-120®\* [ALLOY:HAYNES HR-120]

#### 6.3.10.0 Comments and Properties [ALLOY:HAYNES HR-120]

[cite_start]HAYNES HR-120 alloy is a solid-solution strengthened Fe-Ni-Cr alloy with excellent high temperature strength, very good resistance to carburizing and sulfiding environments, and readily formed hot or cold. [cite: 288]

[cite_start]**Environmental Considerations** - HAYNES HR-120 alloy has very good sulfide and carburization resistance. [cite: 289] [cite_start]Oxidation resistance is comparable to other Fe-Ni-Cr materials such as alloys 330 and 800H, yet with a greater strength at temperatures up to 2000°F. [cite: 290]

[cite_start]**Machining** - This alloy is readily machinable using conventional practices similar to those for 300 series austenitic stainless steels. [cite: 291] Minor adjustments may be required to yield optimum results. [cite_start]See HAYNES publication H-3125B for more detailed information. [cite: 292]

[cite_start]**Joining** - Welding characteristics are similar to the HASTELLOY® alloys. [cite: 293] [cite_start]The alloy is readily welded using GTAW (Gas Tungsten-Arc Welding), GMAW (Gas Metal-Arc Welding), and SMAW (Shielded Metal-Arc Welding) techniques. [cite: 293] [cite_start]HAYNES® 556™ alloy is the recommended filler wire (AMS5831) for GTAW and GMAW processes. [cite: 294] [cite_start]MultimetⓇ alloy covered electrode (AMS 5795) is recommended for SMAW processes. [cite: 295] [cite_start]HASTELLOY® X alloy filler wire (AMS 5798) and covered electrode (AMS 5799) may also be used. [cite: 296]

[cite_start]**Heat Treatment** - This alloy is solution annealed between 2150°F and 2250°F and rapidly cooled. [cite: 297]

[cite_start]**Specifications and Properties** - Material specifications are shown in Table 6.3.10.0(a). [cite: 298]

### Table 6.3.10.0(a). Material Specifications for HAYNES HR-120 Alloy Wrought Products [ALLOY:HAYNES HR-120]

| [ALLOY_ID] + [CONDITION_TEMPER] | Specification | Form                   |
| ------------------------------- | ------------- | ---------------------- |
| [HAYNES HR-120] [Annealed]      | AMS 5916      | Sheet, strip and plate |

[cite_start]Room temperature mechanical and physical properties are shown in Table 6.3.10.0(b). [cite: 301]

#### 6.3.10.1 Annealed Condition [ALLOY:HAYNES HR-120]

Elevated temperature tensile properties are shown in Figure 6.3.10.1.1(a). [cite_start]Stress rupture curves are shown in Figures 6.3.10.1.7(a) and (b). [cite: 302, 303]

[cite_start]\* HAYNES® and HASTELLOY® are registered trademarks of HAYNES International. [cite: 304]

6-109

---

series: "HEAT-RESISTANT ALLOYS"
main-data_category: "Statistique"
second-data_categorie: "Design Properties"
alloy_id: "HAYNES HR-120 (AMS 5916)"
condition_temper: "Annealed"
product_form: "Sheet, Strip, and Plate"
thickness_range: "0.015 to 2.000 in."
source: "MIL-HDBK-5J"
page_pdf: "110"
units: "Imperial (ksi, °F, in)"

---

## Page 110

### Table 6.3.10.0(b). Design Mechanical and Physical Properties of HAYNES HR-120 Alloy Sheet, Strip and Plate [ALLOY:HAYNES HR-120]

| [ALLOY_ID] + [CONDITION_TEMPER] | Property           | Thickness / Diameter (in.) | Basis         | Value                                |
| ------------------------------- | ------------------ | -------------------------- | ------------- | ------------------------------------ |
| [HAYNES HR-120] [Annealed]      | $F_{tu}$ (L)       | >0.015 to 0.749            | A             | 90 ksi                               |
| [HAYNES HR-120] [Annealed]      | $F_{tu}$ (L)       | >0.015 to 0.749            | B             | 101 ksi                              |
| [HAYNES HR-120] [Annealed]      | $F_{tu}$ (L)       | 0.750 to 2.000             | S             | 90 ksi                               |
| [HAYNES HR-120] [Annealed]      | $F_{ty}$ (L)       | >0.015 to 0.749            | A             | 40 ksi                               |
| [HAYNES HR-120] [Annealed]      | $F_{ty}$ (L)       | >0.015 to 0.749            | B             | 44 ksi                               |
| [HAYNES HR-120] [Annealed]      | $F_{ty}$ (L)       | 0.750 to 2.000             | S             | 40 ksi                               |
| [HAYNES HR-120] [Annealed]      | e (percent) (LT)   | >0.015 to 0.749            | S             | 30 %                                 |
| [HAYNES HR-120] [Annealed]      | e (percent) (LT)   | 0.750 to 2.000             | S             | 30 %                                 |
| [HAYNES HR-120] [Annealed]      | E                  | NOT_SPECIFIED              | NOT_SPECIFIED | see Figure 6.3.10.0(a)               |
| [HAYNES HR-120] [Annealed]      | $\omega$ (Density) | NOT_SPECIFIED              | NOT_SPECIFIED | 0.324 lb/in.³                        |
| [HAYNES HR-120] [Annealed]      | C, K, and $\alpha$ | NOT_SPECIFIED              | NOT_SPECIFIED | See Figures 6.3.9.0(b), (c), and (d) |

### NOTES [ALLOY:HAYNES HR-120]

- a: S-basis. [cite_start]The rounded $T_{99}$ value for $F_{tu}(LT)=94$ ksi, $F_{ty}(LT)=41$ ksi. [cite: 310, 311]
- [cite_start]b: Bearing values are "dry pin" values per Section 1.4.7.1. [cite: 312]

6-110

---

series: "[HEAT-RESISTANT ALLOYS]"
main-data_category: "[Alliage]"
second-data_categorie: "[Physical Properties - Elastic Modulus and Specific Heat]"
alloy_id: "[HAYNES HR-120]"
condition_temper: "[NOT_SPECIFIED]"
product_form: "[NOT_SPECIFIED]"
thickness_range: "[NOT_SPECIFIED]"
source: "MIL-HDBK-5J"
page_pdf: "111"
units: "Imperial (10^6 psi, °F, Btu/lb.-°F)"

---

## Page 111

### ANALYSE GRAPHIQUE : Effect of temperature on elastic modulus of HAYNES HR-120 alloy [ALLOY:HAYNES HR-120]

**Figure 6.3.10.0(a)**

- [cite_start]**Axe X (Température) :** Temperature, °F (0 à 2000 °F) [cite: 12, 13, 14]
- [cite_start]**Axe Y (Propriété) :** Elastic Modulus, $10^{6}$ psi (15 à 31) [cite: 1, 2, 3, 4, 5, 6, 7, 8, 9, 11]
- **Points de données clés (X, Y) :**
  - (75, 29.0) [cite_start][cite: 3, 12]
  - (400, 27.2) [cite_start][cite: 4, 13]
  - (800, 25.0) [cite_start][cite: 5, 14]
  - (1200, 22.5) [cite_start][cite: 6, 14]
  - (1600, 20.2) [cite_start][cite: 8, 14]
  - (1800, 19.0) [cite_start][cite: 8, 14]
- **Description Narrative :** Le module d'élasticité de l'alliage HAYNES HR-120 présente une décroissance linéaire et constante à mesure que la température augmente. La valeur commence à environ $29 \times 10^{6}$ psi à température ambiante et chute de manière régulière jusqu'à atteindre $19 \times 10^{6}$ psi à 1800 °F. [cite_start]Aucun point d'inflexion brusque n'est observé sur cette plage de température. [cite: 15]

### ANALYSE GRAPHIQUE : Effect of temperature on specific heat of HAYNES HR-120 alloy [ALLOY:HAYNES HR-120]

**Figure 6.3.10.0(b)**

- [cite_start]**Axe X (Température) :** Temperature, °F (0 à 2400 °F) [cite: 26, 27, 28]
- [cite_start]**Axe Y (Propriété) :** Specific Heat, Btu/lb.-°F (0.1 à 0.18) [cite: 16, 17, 18, 19, 20, 21, 22, 23, 24, 25]
- **Points de données clés (X, Y) :**
  - (100, 0.113) [cite_start][cite: 24, 26]
  - (600, 0.125) [cite_start][cite: 23, 27]
  - (1000, 0.135) [cite_start][cite: 22, 27]
  - (1400, 0.152) [cite_start][cite: 20, 27]
  - (1800, 0.164) [cite_start][cite: 19, 27]
  - (2200, 0.169) [cite_start][cite: 18, 27]
- **Description Narrative :** La chaleur spécifique augmente de façon continue avec la température. On observe une pente relativement constante entre 200 °F et 1000 °F, suivie d'une accélération de l'augmentation entre 1000 °F et 1600 °F. [cite_start]Au-delà de 1800 °F, la courbe commence à s'aplatir (saturation relative), atteignant environ 0.169 Btu/lb.-°F à 2200 °F. [cite: 29]

[cite_start]MIL-HDBK-5J 31 January 2003 [cite: 10]
[cite_start]6-111 [cite: 30]

---

series: "[HEAT-RESISTANT ALLOYS]"
main-data_category: "[Alliage]"
second-data_categorie: "[Physical Properties - Thermal Conductivity and Expansion]"
alloy_id: "[HAYNES HR-120]"
condition_temper: "[NOT_SPECIFIED]"
product_form: "[NOT_SPECIFIED]"
thickness_range: "[NOT_SPECIFIED]"
source: "MIL-HDBK-5J"
page_pdf: "112"
units: "Imperial (Btu-ft./ft.hr.-°F, 10^-6 in./in./°F)"

---

## Page 112

### ANALYSE GRAPHIQUE : Effect of temperature on thermal conductivity of HAYNES HR-120 alloy [ALLOY:HAYNES HR-120]

**Figure 6.3.10.0(c)**

- [cite_start]**Axe X (Température) :** Temperature, F (0 à 2400 F) [cite: 39, 40, 41]
- [cite_start]**Axe Y (Propriété) :** K, Btu-ft./ft.hr.-°F (500 à 3000) [cite: 31, 32, 33, 34, 35, 36, 37]
- **Points de données clés (X, Y) :**
  - (100, 900) [cite_start][cite: 36, 40]
  - (800, 1500) [cite_start][cite: 35, 40]
  - (1400, 2000) [cite_start][cite: 34, 40]
  - (2200, 2600) [cite_start][cite: 33, 40]
- **Description Narrative :** La conductivité thermique (K) de l'alliage HAYNES HR-120 montre une relation quasi-linéaire positive avec la température. [cite_start]Elle commence à moins de 1000 Btu-ft./ft.hr.-°F près de la température ambiante et croît de manière monotone pour dépasser 2500 Btu-ft./ft.hr.-°F à 2200 F. [cite: 42]

### ANALYSE GRAPHIQUE : Effect of temperature on coefficient of thermal expansion of HAYNES HR-120 alloy [ALLOY:HAYNES HR-120]

**Figure 6.3.10.0(d)**

- [cite_start]**Axe X (Température) :** Temperature, F (0 à 2000 F) [cite: 52, 53]
- [cite_start]**Axe Y (Propriété) :** $\alpha, 10^{-6}$ in./in./°F (7.0 à 10.5) [cite: 43, 44, 45, 46, 47, 48, 49, 50, 51]
- **Points de données clés (X, Y) :**
  - (200, 8.05) [cite_start][cite: 49, 52]
  - (600, 8.50) [cite_start][cite: 48, 52]
  - (1000, 9.00) [cite_start][cite: 47, 52]
  - (1400, 9.50) [cite_start][cite: 46, 52]
  - (1800, 10.0) [cite_start][cite: 45, 52]
- [cite_start]**Description Narrative :** Le coefficient de dilatation thermique ($\alpha$) augmente de façon strictement linéaire entre 200 F et 1800 F. La pente est constante, passant de 8.05 à environ $10.0 \times 10^{-6}$ in./in./°F sur cette plage de température, indiquant une expansion thermique prévisible et uniforme. [cite: 54]

[cite_start]MIL-HDBK-5J 31 January 2003 [cite: 38]
[cite_start]6-112 [cite: 55]

---

series: "[HEAT-RESISTANT ALLOYS]"
main-data_category: "[Alliage]"
second-data_categorie: "[Tensile Strength vs Temperature]"
alloy_id: "[HAYNES HR-120]"
condition_temper: "[NOT_SPECIFIED]"
product_form: "[NOT_SPECIFIED]"
thickness_range: "[NOT_SPECIFIED]"
source: "MIL-HDBK-5J"
page_pdf: "113"
units: "Imperial (Percentage, °F)"

---

## Page 113

### ANALYSE GRAPHIQUE : Effect of temperature on tensile properties of HAYNES HR-120 alloy [ALLOY:HAYNES HR-120]

**Figure 6.3.10.1.1(a)**

- [cite_start]**Axe X (Température) :** Temperature, F (0 à 2500 F) [cite: 72, 73, 74, 75, 76, 77, 78]
- [cite_start]**Axe Y (Propriété) :** Percentage of Room Temperature Strength (0 à 100) [cite: 56, 57, 58, 59, 60, 62, 66, 68, 69, 70, 71, 72]
- **Points de données clés (X, Y) pour $F_{tu}$ (Ultimate Strength) :**
  - (75, 100) [cite_start][cite: 57, 72]
  - (1000, 80) [cite_start][cite: 59, 74]
  - (1200, 70) [cite_start][cite: 60, 74]
  - (1500, 40) [cite_start][cite: 68, 75]
  - (2000, 8) [cite_start][cite: 71, 76]
- **Points de données clés (X, Y) pour $F_{ty}$ (Yield Strength) :**
  - (75, 100) [cite_start][cite: 57, 72]
  - (500, 75) [cite_start][cite: 59, 73]
  - (1000, 63) [cite_start][cite: 62, 74]
  - (1500, 55) [cite_start][cite: 66, 75]
  - (2000, 14) [cite_start][cite: 71, 76]
- **Description Narrative :** Ce graphique compare la perte de résistance ultime ($F_{tu}$) et élastique ($F_{ty}$) en pourcentage de la valeur à température ambiante. La limite élastique ($F_{ty}$) chute plus rapidement initialement (jusqu'à 500 F) avant de se stabiliser sur un plateau relatif entre 1000 F et 1500 F. À l'inverse, la résistance ultime ($F_{tu}$) reste plus élevée jusqu'à 1000 F, puis s'effondre brutalement après 1200 F. Fait notable : les deux courbes se croisent vers 1350 F, où le matériau conserve environ 60% de ses propriétés. [cite_start]Au-delà de 1500 F, la chute est sévère pour les deux propriétés. [cite: 79]

[cite_start]MIL-HDBK-5J 31 January 2003 [cite: 63]
[cite_start]6-113 [cite: 80]

---

series: "[HEAT-RESISTANT ALLOYS]"
main-data_category: "[Alliage]"
second-data_categorie: "[Stress Rupture Isothermal Curves]"
alloy_id: "[HAYNES HR-120]"
condition_temper: "[NOT_SPECIFIED]"
product_form: "[NOT_SPECIFIED]"
thickness_range: "[NOT_SPECIFIED]"
source: "MIL-HDBK-5J"
page_pdf: "114"
units: "Imperial (ksi, Hrs, °F)"

---

## Page 114

### ANALYSE GRAPHIQUE : Average isothermal stress rupture curves for HAYNES HR-120 alloy for temperatures from 1100°F to 1500°F [ALLOY:HAYNES HR-120]

**Figure 6.3.10.1.7(a)**

- [cite_start]**Axe X (Temps) :** Time to Rupture, Hrs ($10^0$ à $10^5$ - Log scale) [cite: 100, 101, 102, 103, 104, 105, 106]
- [cite_start]**Axe Y (Contrainte) :** Stress, ksi (0 à 80) [cite: 81, 82, 83, 84, 85, 86, 87, 88, 89, 99]
- **Points de données clés (X, Y) :**
  - (1100 F, 100 hrs) [cite_start]: ~62 ksi [cite: 94, 102]
  - (1100 F, 10000 hrs) [cite_start]: ~40 ksi [cite: 94, 104]
  - (1300 F, 100 hrs) [cite_start]: ~32 ksi [cite: 96, 102]
  - (1500 F, 1000 hrs) [cite_start]: ~11 ksi [cite: 98, 103]
- **Description Narrative :** Le graphique montre la relation entre la contrainte appliquée et le temps avant rupture pour des températures de 1100 F à 1500 F. Les courbes sont descendantes et parallèles, montrant qu'une augmentation de la température réduit considérablement la contrainte maximale admissible pour une durée de vie donnée. [cite_start]À 1100 F, l'alliage supporte des charges élevées, mais à 1500 F, la résistance au fluage est fortement dégradée. [cite: 107]

### ANALYSE GRAPHIQUE : Average isothermal stress rupture curves for HAYNES HR-120 alloy for temperatures from 1600°F to 2200°F [ALLOY:HAYNES HR-120]

**Figure 6.3.10.1.7(b)**

- [cite_start]**Axe X (Temps) :** Time to Rupture, Hrs ($10^0$ à $10^6$ - Log scale) [cite: 128, 129, 130, 131, 132, 133, 134, 135]
- [cite_start]**Axe Y (Contrainte) :** Stress, ksi (0 à 16) [cite: 108, 109, 110, 111, 112, 113, 114, 115, 116, 127]
- **Points de données clés (X, Y) :**
  - (1600 F, 100 hrs) [cite_start]: ~9.0 ksi [cite: 121, 130]
  - (1800 F, 1000 hrs) [cite_start]: ~2.5 ksi [cite: 122, 131]
  - (2000 F, 10 hrs) [cite_start]: ~2.2 ksi [cite: 124, 129]
  - (2200 F, 10 hrs) [cite_start]: ~1.0 ksi [cite: 126, 129]
- **Description Narrative :** Cette série de courbes traite des températures très élevées (1600 F à 2200 F). On observe que la capacité de charge devient extrêmement faible. À 2200 F, le matériau ne peut supporter qu'une fraction minime de sa résistance nominale (environ 1 ksi pour 100 heures). [cite_start]La pente des courbes reste cohérente, indiquant un mécanisme de rupture par fluage stable. [cite: 137]

[cite_start]MIL-HDBK-5J 31 January 2003 [cite: 90]
[cite_start]6-114 [cite: 138]

---

series: "[HEAT-RESISTANT ALLOYS]"
main-data_category: "[Statistique]"
second-data_categorie: "[Stress Rupture Analysis and Parameters]"
alloy_id: "[HAYNES HR-120]"
condition_temper: "[Annealed]"
product_form: "[Sheet, Flat, Round]"
thickness_range: "[NOT_SPECIFIED]"
source: "MIL-HDBK-5J"
page_pdf: "115"
units: "Imperial (ksi, °R)"

---

## Page 115

### 6.3.10.1.7 Stress Rupture Equation Data [ALLOY:HAYNES HR-120]

**Makeup of Data Collection:**

- [cite_start]**Heat Treatment:** Annealed [cite: 140]
- [cite_start]**Number of Vendors:** 1 [cite: 141]
- [cite_start]**Number of Test Laboratories:** 1 [cite: 149]
- [cite_start]**Number of Tests:** 283 [cite: 150]

**Specimen Details:**

- [cite_start]**Type:** 0.375 inch thick - Flat [cite: 152]
- [cite_start]**Other Types:** > 0.375 inch thick - 0.25 inch rd reduced section [cite: 153, 154]
- **Adjusted Gage Length:** 2.6 inches for flat specimens; [cite_start]1.35 inches for rd. specimens [cite: 156]
- **Gage Thickness:** 0.125" for flat specimens for sheets with thickness of 0.125" or greater. [cite_start]Sheet thickness for specimens from sheet with thickness < 0.125". [cite: 157]

[cite_start]**Stress Rupture Equation:** [cite: 145]
[cite_start]$$Log\ t = c + b_{1}/T + b_{2}X/T + b_{3}X^{2}/T + b_{4}X^{3}/T$$ [cite: 146]

- [cite_start]$T = °R$ [cite: 147]
- [cite_start]$X = log_{10}(\text{stress, ksi})$ [cite: 148]

**Constants:**

- [cite_start]$c = -16.671$ [cite: 158]
- [cite_start]$b_{1} = 49,051$ [cite: 159]
- [cite_start]$b_{2} = -8,375.3$ [cite: 160]
- [cite_start]$b_{3} = -2,403.7$ [cite: 161]
- [cite_start]$b_{4} = 619.59$ [cite: 162]

**Analysis Details:**

- [cite_start]**Standard Deviation:** 0.598 [cite: 164]
- [cite_start]**Standard Error of Estimate:** 0.155 [cite: 165]
- [cite_start]**Ratio of Between to Within Heat Treatment Variance:** < 0.10 (at spec pt.) [cite: 166]
- [cite_start]**$R^{2}$:** 96.6% [cite: 166]

> [cite_start]**Caution:** The stress rupture model may provide unrealistic times to rupture for stresses beyond those represented above. [cite: 167]

[cite_start]MIL-HDBK-5J 31 January 2003 [cite: 143]
[cite_start]6-115 [cite: 168]

---

series: "[HEAT-RESISTANT ALLOYS]"
main-data_category: "[Procédural]"
second-data_categorie: "[General Comments and Manufacturing Considerations - Cobalt-Base Alloys]"
alloy_id: "[COBALT-BASE ALLOYS:GENERAL]"
condition_temper: "[NOT_SPECIFIED]"
product_form: "[Wrought Form]"
thickness_range: "[NOT_SPECIFIED]"
source: "MIL-HDBK-5J"
page_pdf: "116"
units: "Imperial (°F, in.)"

---

## Page 116

### 6.4 COBALT-BASE ALLOYS [ALLOY:COBALT-BASE ALLOYS]

#### 6.4.0 GENERAL COMMENTS [ALLOY:COBALT-BASE ALLOYS]

[cite_start]The use of cobalt in wrought heat-resistant alloys is usually limited to additions of cobalt to alloys of other bases. [cite: 171] [cite_start]Very few of the heat-resistant alloys can be considered as cobalt base, since cobalt is seldom the predominating element. [cite: 172] [cite_start]For airframe applications, some workability is usually required; the alloys considered in this section are limited to those available in wrought form. [cite: 173]

#### 6.4.0.1 Metallurgical Considerations [ALLOY:COBALT-BASE ALLOYS]

- [cite_start]**Composition:** The common alloying elements for cobalt are chromium, nickel, carbon, molybdenum, and tungsten. [cite: 175]
- [cite_start]**Chromium:** Added to increase strength and oxidation resistance at very high temperatures. [cite: 176]
- [cite_start]**Nickel:** Added to increase toughness. [cite: 176]
- [cite_start]**Carbon:** Added to increase the hardness and strength, especially when combined with chromium and carbide formers (molybdenum and tungsten). [cite: 177]
- [cite_start]**Molybdenum and Tungsten:** Contribute to solid-solution strengthening. [cite: 178]
- [cite_start]**Melting:** Vacuum melting is not required for these alloys. [cite: 179]
- [cite_start]**Heat Treatment:** Cobalt-base alloys are heat treated with conventional equipment such as those used with austenitic stainless steels. [cite: 180] [cite_start]Heat-treating practices are not as critical as in the case of nickel-based alloys. [cite: 181]

#### 6.4.0.2 Manufacturing Considerations [ALLOY:COBALT-BASE ALLOYS]

- [cite_start]**Forging:** Require heavy forging equipment due to high strength near forging temperatures. [cite: 183] [cite_start]Forgeability is good over a wide range. [cite: 184] [cite_start]Hot-cold working is not required nor recommended. [cite: 185]
- [cite_start]**Cold Forming:** Excellent ductility in solution-treated condition. [cite: 186] [cite_start]Due to work hardening, they require higher pressures and frequent anneals. [cite: 187]
- **Machining:** Tough and work harden rapidly. [cite_start]Require heavy-duty vibration-free tools, sharp cutting tools (HSS or carbide), and low speeds. [cite: 188]
- [cite_start]**Welding:** Comparable to austenitic stainless steels. [cite: 190] [cite_start]All common processes are usable; large weldments require stress relief. [cite: 191]
- [cite_start]**Brazing:** Same as stainless steels and nickel alloys. [cite: 192] [cite_start]Alloys with Al or Ti require dry inert gas, high vacuum, or thin (0.002 to 0.0010 inch) nickel plating. [cite: 193] [cite_start]Braze in annealed condition with low stresses to avoid embrittlement. [cite: 194]

#### 6.4.0.3 Special Precautions [ALLOY:COBALT-BASE ALLOYS]

[cite_start]If not exposed to neutron radiation, no special precautions. [cite: 195] [cite_start]However, neutron irradiation creates **cobalt 60**, a dangerous radioactive isotope with a half-life of about 5.2 years. [cite: 196] [cite_start]Personnel must be protected from radioactive material. [cite: 197]

[cite_start]MIL-HDBK-5J 31 January 2003 [cite: 170]
[cite_start]6-116 [cite: 198]

---

series: "[HEAT-RESISTANT ALLOYS]"
main-data_category: "[Alliage]"
second-data_categorie: "[Alloy Comments and Specifications - L-605]"
alloy_id: "[L-605 / HAYNES 25]"
condition_temper: "[Annealed, Solution Treated]"
product_form: "[Sheet, Plate, Bar, Forging]"
thickness_range: "[NOT_SPECIFIED]"
source: "MIL-HDBK-5J"
page_pdf: "117"
units: "Imperial (°F)"

---

## Page 117

### 6.4.1 L-605 [ALLOY:L-605]

#### 6.4.1.0 Comments and Properties [ALLOY:L-605]

[cite_start]L-605, also known as **Haynes Alloy 25**, is a corrosion and heat-resistant cobalt-base alloy used for moderately stressed parts operating between 1000 and 1900 °F. [cite: 202] [cite_start]Applications include gas turbine blades and rotors, combustion chambers, and afterburner parts. [cite: 203] [cite_start]L-605 is not hardenable except by cold working and is usually used in the annealed condition. [cite: 204] [cite_start]Available in all mill forms. [cite: 205]

- [cite_start]**Forging:** Moderately well between 1900 °F and 2250 °F. [cite: 206]
- **Formability:** Excellent at room temperature in annealed condition. [cite_start]Severe parts should be annealed at 2225 °F for 7 to 10 minutes. [cite: 206, 207]
- [cite_start]**Machining:** Difficult; requires sharp tools and low speeds due to work hardening. [cite: 207, 208]
- **Welding/Brazing:** Fusion/resistance weldable or brazable. [cite_start]Large weldments stress relieved at 1300 °F for 2 hours. [cite: 209, 210]
- [cite_start]**Oxidation Resistance:** Excellent up to 1900 °F. [cite: 211]

### Table 6.4.1.0(a). Material Specifications for L-605 [ALLOY:L-605]

| [ALLOY_ID] + [CONDITION_TEMPER] | Specification | Form            | Condition                   |
| :------------------------------ | :------------ | :-------------- | :-------------------------- |
| [L-605] [Solution Treated]      | AMS 5537      | Sheet           | Solution treated (annealed) |
| [L-605] [Solution Treated]      | AMS 5759      | Bar and forging | Solution treated (annealed) |

#### 6.4.1.1 Solution Treated Condition [ALLOY:L-605]

[cite_start]Elevated temperature properties for this condition are shown in Figures 6.4.1.1.1 through 6.4.1.1.5. [cite: 216] [cite_start]A creep nomograph is shown in Figure 6.4.1.1.7. [cite: 217] [cite_start]Consult specifications for detailed stress-rupture requirements. [cite: 218]

[cite_start]MIL-HDBK-5J 31 January 2003 [cite: 199]
[cite_start]6-117 [cite: 219]

---

series: "[HEAT-RESISTANT ALLOYS]"
main-data_category: "[Alliage]"
second-data_categorie: "[Mechanical and Physical Design Properties - L-605]"
alloy_id: "[L-605 / AMS 5537 / AMS 5759]"
condition_temper: "[Solution Treated]"
product_form: "[Sheet, Plate, Bar, Forging]"
thickness_range: "[0.010-1.000 in.]"
source: "MIL-HDBK-5J"
page_pdf: "118"
units: "Imperial (ksi, lb/in^3, Btu/lb-°F)"

---

## Page 118

### Table 6.4.1.0(b). Design Mechanical and Physical Properties of L-605 [ALLOY:L-605]

| [ALLOY_ID] + [CONDITION_TEMPER] | Form                   | Thickness (in.) | Basis | Property            | Value                |
| :------------------------------ | :--------------------- | :-------------- | :---- | :------------------ | :------------------- |
| [L-605] [Solution Treated]      | Sheet (AMS 5537)       | 0.010-0.187     | A     | $F_{tu}$ (L)        | 126 ksi              |
| [L-605] [Solution Treated]      | Sheet (AMS 5537)       | 0.010-0.187     | A     | $F_{tu}$ (LT)       | 130 ksi              |
| [L-605] [Solution Treated]      | Sheet (AMS 5537)       | 0.010-0.187     | A     | $F_{ty}$ (L)        | 57 ksi               |
| [L-605] [Solution Treated]      | Sheet (AMS 5537)       | 0.010-0.187     | A     | $F_{ty}$ (LT)       | 55 ksi               |
| [L-605] [Solution Treated]      | Sheet (AMS 5537)       | 0.010-0.187     | A     | $F_{cy}$ (L)        | 41 ksi               |
| [L-605] [Solution Treated]      | Sheet (AMS 5537)       | 0.010-0.187     | A     | $F_{su}$            | 56 ksi               |
| [L-605] [Solution Treated]      | Sheet (AMS 5537)       | 0.010-0.187     | A     | $F_{bru}$ (e/D=1.5) | 186 ksi              |
| [L-605] [Solution Treated]      | Sheet (AMS 5537)       | 0.010-0.187     | A     | $F_{bru}$ (e/D=2.0) | 232 ksi              |
| [L-605] [Solution Treated]      | Sheet (AMS 5537)       | 0.010-0.187     | A     | $F_{bry}$ (e/D=1.5) | 88 ksi               |
| [L-605] [Solution Treated]      | Sheet (AMS 5537)       | 0.010-0.187     | A     | $F_{bry}$ (e/D=2.0) | 113 ksi              |
| [L-605] [Solution Treated]      | Plate (AMS 5537)       | 0.188-0.375     | B     | $F_{tu}$ (L)        | 131 ksi              |
| [L-605] [Solution Treated]      | Plate (AMS 5537)       | 0.188-0.375     | B     | $F_{tu}$ (LT)       | 130 ksi              |
| [L-605] [Solution Treated]      | Plate (AMS 5537)       | 0.188-0.375     | S     | $F_{tu}$ (L)        | 135 ksi              |
| [L-605] [Solution Treated]      | Plate (AMS 5537)       | 0.188-0.375     | B     | $F_{ty}$ (L)        | 62 ksi               |
| [L-605] [Solution Treated]      | Plate (AMS 5537)       | 0.188-0.375     | B     | $F_{ty}$ (LT)       | 55 ksi               |
| [L-605] [Solution Treated]      | Plate (AMS 5537)       | 0.188-0.375     | S     | $F_{ty}$ (L)        | 60 ksi               |
| [L-605] [Solution Treated]      | Plate (AMS 5537)       | 0.188-0.375     | B     | $F_{cy}$ (L)        | 45 ksi               |
| [L-605] [Solution Treated]      | Plate (AMS 5537)       | 0.188-0.375     | S     | $F_{su}$            | 61 ksi               |
| [L-605] [Solution Treated]      | Plate (AMS 5537)       | 0.188-0.375     | S     | $F_{bru}$ (e/D=1.5) | 193 ksi              |
| [L-605] [Solution Treated]      | Plate (AMS 5537)       | 0.188-0.375     | S     | $F_{bru}$ (e/D=2.0) | 241 ksi              |
| [L-605] [Solution Treated]      | Plate (AMS 5537)       | 0.188-0.375     | S     | $F_{bry}$ (e/D=1.5) | 96 ksi               |
| [L-605] [Solution Treated]      | Plate (AMS 5537)       | 0.188-0.375     | S     | $F_{bry}$ (e/D=2.0) | 123 ksi              |
| [L-605] [Solution Treated]      | Bar/Forging (AMS 5759) | ≤ 1.000         | S     | $F_{tu}$ (L)        | 125 ksi              |
| [L-605] [Solution Treated]      | Bar/Forging (AMS 5759) | ≤ 1.000         | S     | $F_{ty}$ (L)        | 45 ksi               |
| [L-605] [Solution Treated]      | Bar/Forging (AMS 5759) | ≤ 1.000         | S     | $F_{cy}$ (L)        | 42 ksi               |
| [L-605] [Solution Treated]      | Bar/Forging (AMS 5759) | ≤ 1.000         | S     | $F_{su}$            | 88 ksi               |
| [L-605] [Solution Treated]      | ALL FORMS              | All             | S     | $E$                 | 32.6 $10^{3}$ ksi    |
| [L-605] [Solution Treated]      | ALL FORMS              | All             | S     | $E_{c}$             | 32.6 $10^{3}$ ksi    |
| [L-605] [Solution Treated]      | ALL FORMS              | All             | S     | $G$                 | 12.6 $10^{3}$ ksi    |
| [L-605] [Solution Treated]      | ALL FORMS              | All             | S     | $\mu$               | 0.29                 |
| [L-605] [Solution Treated]      | ALL FORMS              | All             | S     | Density ($\omega$)  | 0.330 $lb/in.^{3}$   |
| [L-605] [Solution Treated]      | ALL FORMS              | All             | S     | Specific Heat (C)   | 0.090 $Btu/(lb)(°F)$ |

**Notes:**

- a S-basis. [cite_start]The rounded $T_{99}$ value: $F_{ty}=56$ ksi. [cite: 223]
- b 30-≤0.020; 35-0.021 to 0.032; 40-0.033 to 0.043; [cite_start]45-≥0.043. [cite: 224]

[cite_start]MIL-HDBK-5J 31 January 2003 [cite: 220]
[cite_start]6-118 [cite: 225]

---

series: "[HEAT-RESISTANT ALLOYS]"
main-data_category: "[Alliage]"
second-data_categorie: "[Physical Properties - Thermal Conductivity and Expansion - L-605]"
alloy_id: "[L-605]"
condition_temper: "[NOT_SPECIFIED]"
product_form: "[NOT_SPECIFIED]"
thickness_range: "[NOT_SPECIFIED]"
source: "MIL-HDBK-5J"
page_pdf: "119"
units: "Imperial (Btu/[(hr)(ft²)(°F)/ft], 10^-6 in./in./°F, °F)"

---

## Page 119

### ANALYSE GRAPHIQUE : Effect of temperature on the physical properties of L-605 [ALLOY:L-605]

**Figure 6.4.1.0**

- [cite_start]**Axe X (Température) :** Temperature, F (-400 à 1600 F) [cite: 248, 249, 250, 251]
- [cite_start]**Axe Y Gauche (Conductivité K) :** K, Btu/[(hr)(ft²)(°F)/ft] (6 à 16) [cite: 226, 228, 232, 236, 237, 238, 239, 240, 248]
- [cite_start]**Axe Y Droite (Expansion $\alpha$) :** $\alpha, 10^{-6}$ in./in./F (4 à 10) [cite: 237, 241, 242, 243, 244, 245, 246, 247, 251]

**Courbe K (Conductivité thermique à température indiquée) :**

- (200 F, 6.2)
- (800 F, 9.8)
- (1200 F, 12.2)
- (1600 F, 15.0)

**Courbe $\alpha$ (Coefficient de dilatation moyen entre 70 F et température indiquée) :**

- (-400 F, 4.6)
- (0 F, 6.6)
- (800 F, 7.8)
- (1600 F, 9.1)

- **Description Narrative :** Le graphique montre une augmentation constante de la conductivité thermique (K) et du coefficient de dilatation thermique ($\alpha$) avec la température. [cite_start]La conductivité thermique s'accélère au-delà de 800 F. La dilatation thermique montre une croissance régulière depuis les températures cryogéniques (-400 F) jusqu'à 1600 F. Les deux courbes se croisent à une valeur numérique d'environ 9.8 vers 800 F sur leurs échelles respectives. [cite: 252]

[cite_start]MIL-HDBK-5J 31 January 2003 [cite: 227]
[cite_start]6-119 [cite: 253]

---

series: "[HEAT-RESISTANT ALLOYS]"
main-data_category: "[Alliage]"
second-data_categorie: "[Strength vs Temperature - L-605]"
alloy_id: "[L-605]"
condition_temper: "[NOT_SPECIFIED]"
product_form: "[NOT_SPECIFIED]"
thickness_range: "[NOT_SPECIFIED]"
source: "MIL-HDBK-5J"
page_pdf: "120"
units: "Imperial (Percentage, °F)"

---

## Page 120

### ANALYSE GRAPHIQUE : Effect of temperature on the tensile ultimate strength (Ftu) and the tensile yield strength (Fty) of L-605 [ALLOY:L-605]

**Figure 6.4.1.1.1**

- [cite_start]**Axe X (Température) :** Temperature, F (0 à 1800 F) [cite: 265-275]
- [cite_start]**Axe Y (Propriété) :** Percentage of Room Temperature Strength (0 à 100) [cite: 254-260]
- [cite_start]**Condition :** Exposure up to 1/2 hr [cite: 263]
- **Points de données clés (X, Y) :**
  - $F_{tu}$ à 1000 F : ~72%
  - $F_{tu}$ à 1400 F : ~54%
  - $F_{ty}$ à 600 F : ~58%
  - $F_{ty}$ à 1400 F : ~50%
- **Description Narrative :** La résistance ultime ($F_{tu}$) décline de manière linéaire jusqu'à 1200 F puis chute plus rapidement. [cite_start]La limite d'élasticité ($F_{ty}$) chute brutalement jusqu'à 600 F (atteignant ~58%), puis se stabilise sur un plateau remarquable entre 600 F et 1500 F avant de chuter à nouveau. [cite: 276]

### ANALYSE GRAPHIQUE : Effect of temperature on the compressive yield strength (Fcy) and the shear ultimate strength (Fsu) of L-605 [ALLOY:L-605]

**Figure 6.4.1.1.2**

- [cite_start]**Axe X (Température) :** Temperature, F (0 à 1800 F) [cite: 287-297]
