Repository: p-pouget/prisme-et-perspective

# Prisme et perspective

**Déploiement :**

[Prisme & Perspective sur Vercel](https://prisme-et-perspective.vercel.app/)

## Lab de Restitution - Architecture & Flux

Interface d’exposition technique pour l’archivage de flux de données et la documentation d’architectures logicielles. Cette plateforme centralise les preuves techniques d'extractions, de manipulations de flux et de déploiements.

## MÉTHODOLOGIE

Le rendu est piloté par la donnée (Data-Driven Rendering). Le contenu n'est pas rédigé manuellement mais généré par la transformation de flux JSON en rapports statiques via le framework Astro.

1. **Source** : Ingestion de fichiers JSON structurés dans le répertoire de données.
2.

File: src/data/prisme-hra-rag/Heat-Resistant-Alloys-MILHDBK5J.md (part 9 of 9)
---
- [cite_start]**Axe Y (Propriété) :** Percentage of Room Temperature Strength (0 à 100) [cite: 277-279, 282, 283, 285, 286]
- [cite_start]**Condition :** Exposure up to 1/2 hr [cite: 281]
- **Points de données clés (X, Y) :**
  - $F_{su}$ à 1000 F : ~70%
  - $F_{su}$ à 1400 F : ~50%
  - $F_{cy}$ à 600 F : ~64%
  - $F_{cy}$ à 1400 F : ~56%
- **Description Narrative :** Le comportement en compression ($F_{cy}$) et en cisaillement ($F_{su}$) suit une tendance similaire aux propriétés en traction. $F_{cy}$ présente un plateau de stabilité entre 600 F et 1200 F. $F_{su}$ décline plus régulièrement. [cite_start]Les deux courbes convergent vers 1200 F à environ 58% de la résistance initiale. [cite: 298]

[cite_start]MIL-HDBK-5J 31 January 2003 [cite: 261]
[cite_start]6-120 [cite: 299]

---

series: "HEAT-RESISTANT ALLOYS"
main-data_category: "Alliage"
second-data_categorie: "Propriétés mécaniques et physiques en fonction de la température"
alloy_id: "L-605"
condition_temper: "Annealed"
product_form: "Sheet"
thickness_range: ">0.020 in."
source: "MIL-HDBK-5J"
page_pdf: "121"
units: "Imperial (ksi, °F, in)"

---

## Page 121

### ### ANALYSE GRAPHIQUE : Effect of temperature on the bearing ultimate strength ($F_{bru}$) and the bearing yield strength ($F_{bry}$) of L-605 sheet [ALLOY:L-605]

- [cite_start]**Figure :** 6.4.1.1.3 [cite: 25]
- [cite_start]**Axe X :** Temperature, F (0 à 1800 °F) [cite: 24]
- [cite_start]**Axe Y :** Percentage of Room Temperature Strength (0 à 100 %) [cite: 3]
- [cite_start]**Conditions :** Exposure up to 1/2 hr [cite: 13]
- **Points de données clés ($F_{bru}$) :**
  - (70, 100%)
  - (600, 90%)
  - (1000, 75%)
  - (1200, 60%)
  - (1800, 22%)
- **Points de données clés ($F_{bry}$) :**
  - (70, 100%)
  - (200, 80%)
  - (600, 68%)
  - (1200, 63%)
  - (1800, 31%)
- **Description Narrative :** La résistance ultime au matage ($F_{bru}$) décline de manière quasi linéaire jusqu'à 600 °F, puis chute plus rapidement après 1000 °F. La limite d'élasticité au matage ($F_{bry}$) chute brutalement entre l'ambiante et 400 °F, se stabilise sur un plateau entre 600 °F et 1200 °F, avant de décliner à nouveau. [cite_start]À environ 1150 °F, les deux courbes se croisent. [cite: 25]

---

### ANALYSE GRAPHIQUE : Effect of temperature on dynamic moduli (E and $E_c$) of L-605 sheet [ALLOY:L-605]

- [cite_start]**Figure :** 6.4.1.1.4(a) [cite: 47]
- [cite_start]**Axe X :** Temperature, F (0 à 2000 °F) [cite: 46]
- [cite_start]**Axe Y :** Percentage of Room Temperature Strength (0 à 100 %) [cite: 27]
- [cite_start]**Type de données :** TYPICAL [cite: 32]
- **Points de données clés (E & $E_c$) :**
  - (70, 100%)
  - (400, 95%)
  - (800, 88%)
  - (1200, 78%)
  - (1800, 65%)
- [cite_start]**Note technique :** The reduction in dynamic modulus due to elevated temperature may be significantly less than the reduction in static modulus. [cite: 31]
- [cite_start]**Description Narrative :** Le module d'élasticité dynamique (traction et compression) montre une dégradation linéaire et constante avec l'augmentation de la température, conservant environ 65 % de sa valeur initiale à 1800 °F. [cite: 47]

[cite_start]MIL-HDBK-5J 31 January 2003 [cite: 11]
[cite_start]6-121 [cite: 48]

---

series: "HEAT-RESISTANT ALLOYS"
main-data_category: "Alliage"
second-data_categorie: "Propriétés élastiques et ductilité en température"
alloy_id: "L-605"
condition_temper: "Annealed"
product_form: "Sheet"
thickness_range: ">0.020 in."
source: "MIL-HDBK-5J"
page_pdf: "122"
units: "Imperial (ksi, °F, in)"

---

## Page 122

### ANALYSE GRAPHIQUE : Effect of temperature on the shear modulus (G) of L-605 sheet [ALLOY:L-605]

- [cite_start]**Figure :** 6.4.1.1.4(b) [cite: 61]
- [cite_start]**Axe X :** Temperature, F (0 à 1600 °F) [cite: 60]
- [cite_start]**Axe Y :** Percentage of Room Temperature Modulus (0 à 100 %) [cite: 49]
- [cite_start]**Type de données :** TYPICAL [cite: 57]
- [cite_start]**Conditions :** Exposure up to 1/2 hr [cite: 56]
- **Points de données clés (G) :**
  - (70, 100%)
  - (400, 93%)
  - (800, 86%)
  - (1200, 78%)
  - (1600, 69%)
- [cite_start]**Description Narrative :** Le module de cisaillement (G) diminue de façon régulière et linéaire avec la température, perdant environ 30 % de sa rigidité à 1600 °F. [cite: 61]

---

### ANALYSE GRAPHIQUE : Effect of temperature on the elongation (e) of L-605 (>0.020 thickness) sheet [ALLOY:L-605]

- [cite_start]**Figure :** 6.4.1.1.5 [cite: 77]
- [cite_start]**Axe X :** Temperature, F (0 à 1800 °F) [cite: 76]
- [cite_start]**Axe Y :** Percent Elongation (e) (0 à 100 %) [cite: 62]
- [cite_start]**Type de données :** TYPICAL [cite: 70]
- [cite_start]**Conditions :** Exposure up to 1/2 hr [cite: 69]
- **Points de données clés (e) :**
  - (70, 54%)
  - (400, 65%)
  - (800, 65%)
  - (1200, 42%)
  - (1500, 22%)
  - (1800, 31%)
- **Description Narrative :** L'allongement augmente initialement pour atteindre un plateau de ductilité maximale d'environ 65 % entre 400 °F et 800 °F. [cite_start]Il chute ensuite de manière drastique jusqu'à un minimum d'environ 21 % vers 1500 °F, avant de remonter légèrement à 1800 °F. [cite: 77]

[cite_start]MIL-HDBK-5J 31 January 2003 [cite: 55]
[cite_start]6-122 [cite: 78]

---

series: "HEAT-RESISTANT ALLOYS"
main-data_category: "Alliage"
second-data_categorie: "Fluage et Nomographie"
alloy_id: "L-605"
condition_temper: "Annealed"
product_form: "Sheet"
thickness_range: "0.020-0.080 in."
source: "MIL-HDBK-5J"
page_pdf: "123"
units: "Imperial (ksi, °F, in)"

---

## Page 123

### ANALYSE GRAPHIQUE : Typical creep properties of L-605 sheet [ALLOY:L-605]

- [cite_start]**Figure :** 6.4.1.1.7 [cite: 98]
- **Composants :** Nomogramme reliant le Temps (h), la Déformation de fluage (%), la Contrainte (ksi) et la Température (°F).
- [cite_start]**Axe X (Gauche) :** Time, hours (1 à 100 h) [cite: 94]
- [cite_start]**Axe X (Droite) :** Stress, ksi (1 à 40 ksi) [cite: 105]
- [cite_start]**Axe Y (Central) :** Strain, per cent (0.005 à 1.0 %) [cite: 81]
- **Équation de fluage :**
  [cite_start]$$\epsilon=(3.516\times10^{8}exp(-\frac{56040}{T}))(\begin{matrix}0.2791exp(\frac{3943}{T})\\ t\end{matrix})(\begin{matrix}0.4172exp(\frac{413.4}{T})\\ t\end{matrix})^{a}$$ [cite: 111]
- [cite_start]**Information corrélative :** $T = \text{Fahrenheit} + 460$[cite: 112].
- [cite_start]**Exemple d'utilisation :** Pour Temp $T=1600$ °F, Stress $\sigma=8$ ksi, Time $t=10$ hours, la déformation de fluage $\epsilon=0.091$ %. [cite: 114, 115, 116, 117]
- **Notes :** This equation should only be used in the same temperature ranges indicated in the nomograph. [cite_start]Creep strains computed outside these temperature ranges may yield unreasonable values. [cite: 119, 120]

[cite_start]MIL-HDBK-5J 31 January 2003 [cite: 79]
[cite_start]6-123 [cite: 121]

---

series: "HEAT-RESISTANT ALLOYS"
main-data_category: "Alliage"
second-data_categorie: "Description et Spécifications"
alloy_id: "HS 188"
condition_temper: "Solution-Treated"
product_form: "Sheet, Plate, Bar, Forging"
thickness_range: "NOT_SPECIFIED"
source: "MIL-HDBK-5J"
page_pdf: "124"
units: "Imperial (ksi, °F, in)"

---

## Page 124

### 6.4.2 HS 188 [ALLOY:HS 188]

#### 6.4.2.0 Comments and Properties [ALLOY:HS 188]

[cite_start]HS 188 is a corrosion- and heat-resistant cobalt-base alloy used for moderately stressed parts up to 2100 °F. [cite: 125] [cite_start]The alloy exhibits outstanding oxidation resistance up to 2100 °F resulting from the addition of minute amounts of lanthanum to the alloy system. [cite: 126] [cite_start]The alloy exhibits excellent post-aged ductility after prolonged heating of 1000 hours at temperatures up to 1600 °F inclusive. [cite: 127] [cite_start]HS 188 is not hardenable except by cold working and is used in the solution-treated condition. [cite: 128] [cite_start]The alloy can be forged and welded. [cite: 129] [cite_start]Welding can be accomplished by both manual and automatic welding methods including electron beam, gas tungsten air, and resistance welding. [cite: 129] [cite_start]Like other cobalt base alloys, machining is difficult necessitating the use of sharp tools and low cutting speeds; high speed steel or carbide cutting tools are recommended. [cite: 130, 131] [cite_start]Gas turbine applications include transition ducts, combustion cans, spray bars, flame-holders, and liners. [cite: 131]

#### Table 6.4.2.0(a). Material Specifications for HS 188 [ALLOY:HS 188]

| [ALLOY_ID] + [CONDITION_TEMPER]        | Specification | Form            | Condition                   |
| -------------------------------------- | ------------- | --------------- | --------------------------- |
| [HS 188] [Solution treated (annealed)] | AMS 5608      | Sheet and plate | Solution treated (annealed) |
| [HS 188] [Solution treated (annealed)] | AMS 5772      | Bar and forging | Solution treated (annealed) |

[cite_start][cite: 134, 135]

#### 6.4.2.1 Solution-Treated Condition [ALLOY:HS 188]

[cite_start]Elevated-temperature properties are presented in Figures 6.4.2.1.1(a) and (b), 6.4.2.1.2, 6.4.2.1.4(a) through (c), and 6.4.2.1.5. [cite: 138] [cite_start]Typical tensile stress-strain curves at room temperature are presented in Figure 6.4.2.1.6(a). [cite: 139] [cite_start]Typical compressive stress-strain and tangent-modulus curves at room and elevated temperatures are presented in Figure 6.4.2.1.6(b). [cite: 140] [cite_start]Strain control fatigue data for bar are presented in Figures 6.4.2.1.8(a) through (d). [cite: 141]

[cite_start]MIL-HDBK-5J 31 January 2003 [cite: 124]
[cite_start]6-124 [cite: 142]

---

series: "HEAT-RESISTANT ALLOYS"
main-data_category: "Alliage"
second-data_categorie: "Propriétés mécaniques et physiques au design"
alloy_id: "HS 188"
condition_temper: "Solution Treated"
product_form: "Sheet"
thickness_range: "<0.020 to 0.187 in."
source: "MIL-HDBK-5J"
page_pdf: "125"
units: "Imperial (ksi, °F, in)"

---

## Page 125

### Table 6.4.2.0(b). Design Mechanical and Physical Properties of HS 188 Sheet [ALLOY:HS 188]

| [ALLOY_ID] + [CONDITION_TEMPER] | Property           | Thickness (in.) | Basis   | Value             |
| ------------------------------- | ------------------ | --------------- | ------- | ----------------- |
| [HS 188] [Solution Treated]     | $F_{tu}$ (L)       | <0.020          | S       | 125 ksi           |
| [HS 188] [Solution Treated]     | $F_{tu}$ (L)       | 0.020-0.187     | S       | 125 ksi           |
| [HS 188] [Solution Treated]     | $F_{tu}$ (LT)      | <0.020          | S       | 125 ksi           |
| [HS 188] [Solution Treated]     | $F_{tu}$ (LT)      | 0.020-0.187     | S       | 125 ksi           |
| [HS 188] [Solution Treated]     | $F_{ty}$ (L)       | <0.020          | S       | 57 ksi            |
| [HS 188] [Solution Treated]     | $F_{ty}$ (L)       | 0.020-0.187     | S       | 57 ksi            |
| [HS 188] [Solution Treated]     | $F_{ty}$ (LT)      | <0.020          | S       | 55 ksi            |
| [HS 188] [Solution Treated]     | $F_{ty}$ (LT)      | 0.020-0.187     | S       | 55 ksi            |
| [HS 188] [Solution Treated]     | $F_{cy}$ (LT)      | <0.020          | S       | 55 ksi            |
| [HS 188] [Solution Treated]     | $F_{cy}$ (LT)      | 0.020-0.187     | S       | 55 ksi            |
| [HS 188] [Solution Treated]     | $F_{su}$           | <0.020          | S       | 111 ksi           |
| [HS 188] [Solution Treated]     | $F_{su}$           | 0.020-0.187     | S       | 111 ksi           |
| [HS 188] [Solution Treated]     | e (LT)             | <0.020          | S       | 40 percent        |
| [HS 188] [Solution Treated]     | e (LT)             | 0.020-0.187     | S       | 45 percent        |
| [HS 188] [Solution Treated]     | E                  | All             | Typical | 33.6 x $10^3$ ksi |
| [HS 188] [Solution Treated]     | $E_c$              | All             | Typical | 33.6 x $10^3$ ksi |
| [HS 188] [Solution Treated]     | G                  | All             | Typical | 12.8 x $10^3$ ksi |
| [HS 188] [Solution Treated]     | $\mu$              | All             | Typical | 0.31              |
| [HS 188] [Solution Treated]     | $\omega$ (density) | All             | Typical | 0.324 lb/in.³     |

[cite_start][cite: 144, 145]

[cite_start]**Note :** For Physical Properties C, K, and $\alpha$, see Figure 6.4.2.0. [cite: 145]

[cite_start]MIL-HDBK-5J 31 January 2003 [cite: 143]
[cite_start]6-125 [cite: 146]

---

series: "HEAT-RESISTANT ALLOYS"
main-data_category: "Alliage"
second-data_categorie: "Propriétés physiques et Traction vs Température"
alloy_id: "HS 188"
condition_temper: "Solution Treated"
product_form: "Sheet"
thickness_range: "NOT_SPECIFIED"
source: "MIL-HDBK-5J"
page_pdf: "126"
units: "Imperial (ksi, °F, in)"

---

## Page 126

### ANALYSE GRAPHIQUE : Effect of temperature on the physical properties of HS 188 [ALLOY:HS 188]

- [cite_start]**Figure :** 6.4.2.0 [cite: 172]
- **Axes Y :**
  - [cite_start]K : Thermal Conductivity, Btu/[(hr)(ft²)(°F)/ft] (6 à 18) [cite: 147, 150]
  - [cite_start]C : Specific Heat, Btu/(lb)(°F) (0.05 à 0.15) [cite: 162, 163]
  - [cite_start]$\alpha$ : Mean Coefficient of Thermal Expansion, $10^{-6}$ in./in./°F (5 à 12) [cite: 191, 188]
- [cite_start]**Axe X :** Temperature, F (-400 à 2800 °F) [cite: 171]
- **Points de données clés :**
  - [cite_start]$\alpha$ (at 1000 °F) $\approx$ 8.5 x $10^{-6}$ in./in./°F [cite: 151, 165]
  - [cite_start]K (at 1000 °F) $\approx$ 11 Btu/[(hr)(ft²)(°F)/ft] [cite: 154, 166]
  - [cite_start]C (at 1000 °F) $\approx$ 0.12 Btu/(lb)(°F) [cite: 156, 167]
- **Description Narrative :** Les trois propriétés physiques (conductivité, chaleur spécifique et expansion thermique) augmentent de manière quasi linéaire avec la température. [cite_start]La conductivité thermique (K) présente la pente la plus marquée. [cite: 172]

---

### ANALYSE GRAPHIQUE : Effect of temperature on tensile ultimate strength ($F_{tu}$) of HS 188 sheet [ALLOY:HS 188]

- [cite_start]**Figure :** 6.4.2.1.1(a) [cite: 186]
- [cite_start]**Axe X :** Temperature, F (0 à 2000 °F) [cite: 185]
- [cite_start]**Axe Y :** Percent $F_{tu}$ at Room Temperature (0 à 100 %) [cite: 173]
- [cite_start]**Conditions :** Exposure up to 1/2 hr [cite: 179]
- **Points de données clés :**
  - (70, 100%)
  - (1000, 75%)
  - (1200, 72%)
  - (1600, 42%)
  - (2000, 15%)
- [cite_start]**Description Narrative :** La résistance ultime décroît modérément jusqu'à 1200 °F (maintien de >70% de la résistance), puis subit une chute brutale au-delà de cette température. [cite: 186]

[cite_start]MIL-HDBK-5J 31 January 2003 [cite: 148, 149]
[cite_start]6-126 [cite: 187]

---

series: "HEAT-RESISTANT ALLOYS"
main-data_category: "Alliage"
second-data_categorie: "Limites d'élasticité vs Température"
alloy_id: "HS 188"
condition_temper: "Solution-Treated"
product_form: "Sheet"
thickness_range: "NOT_SPECIFIED"
source: "MIL-HDBK-5J"
page_pdf: "127"
units: "Imperial (ksi, °F, in)"

---

## Page 127

### ANALYSE GRAPHIQUE : Effect of temperature on tensile yield strength ($F_{ty}$) of HS 188 sheet [ALLOY:HS 188]

- [cite_start]**Figure :** 6.4.2.1.1(b) [cite: 203]
- [cite_start]**Axe X :** Temperature, F (0 à 2000 °F) [cite: 201, 202]
- [cite_start]**Axe Y :** Percent $F_{ty}$ at Room Temperature (0 à 100 %) [cite: 192]
- [cite_start]**Conditions :** Exposure up to 1/2 hr [cite: 199]
- **Points de données clés :**
  - (70, 100%)
  - (400, 75%)
  - (1400, 60%)
  - (1600, 54%)
  - (2000, 18%)
- [cite_start]**Description Narrative :** Chute initiale rapide de la limite d'élasticité jusqu'à 400 °F, suivie d'une diminution très lente (quasi-plateau) jusqu'à 1400 °F, puis une chute finale abrupte. [cite: 203]

---

### ANALYSE GRAPHIQUE : Effect of temperature on compressive yield strength ($F_{cy}$) of HS 188 sheet [ALLOY:HS 188]

- [cite_start]**Figure :** 6.4.2.1.2 [cite: 218]
- [cite_start]**Axe X :** Temperature, F (0 à 1600 °F) [cite: 217]
- [cite_start]**Axe Y :** Percent $F_{cy}$ at Room Temperature (0 à 100 %) [cite: 204]
- [cite_start]**Conditions :** Exposure up to 1/2 hr [cite: 206]
- **Points de données clés :**
  - (70, 100%)
  - (400, 75%)
  - (1000, 65%)
  - (1400, 55%)
- [cite_start]**Description Narrative :** Le comportement en compression est très similaire à la traction : une baisse initiale marquée suivie d'une dégradation plus douce jusqu'à 1400 °F. [cite: 218]

[cite_start]MIL-HDBK-5J 31 January 2003 [cite: 198]
[cite_start]6-127 [cite: 220]

---

series: "HEAT-RESISTANT ALLOYS"
main-data_category: "Alliage"
second-data_categorie: "Modules élastiques vs Température"
alloy_id: "HS 188"
condition_temper: "Solution-Treated"
product_form: "Sheet"
thickness_range: "NOT_SPECIFIED"
source: "MIL-HDBK-5J"
page_pdf: "128"
units: "Imperial (ksi, °F, in)"

---

## Page 128

### ANALYSE GRAPHIQUE : Effect of temperature on dynamic moduli (E and $E_c$) of HS 188 [ALLOY:HS 188]

- [cite_start]**Figure :** 6.4.2.1.4(a) [cite: 237]
- [cite_start]**Axe X :** Temperature, F (-400 à 2000 °F) [cite: 236]
- [cite_start]**Axe Y :** Percent E & $E_c$ at Room Temperature (0 à 120 %) [cite: 221]
- [cite_start]**Type de données :** TYPICAL [cite: 234]
- **Points de données clés :**
  - (-400, 108%)
  - (70, 100%)
  - (1000, 82%)
  - (2000, 62%)
- [cite_start]**Note technique :** The reduction in dynamic modulus due to elevated temperature may be significantly less than the reduction in static modulus. [cite: 230]
- **Description Narrative :** Le module dynamique montre une linéarité parfaite sur toute la plage de température. [cite_start]Il est supérieur à la valeur ambiante pour les températures cryogéniques et conserve plus de 60 % de sa rigidité à 2000 °F. [cite: 237]

[cite_start]MIL-HDBK-5J 31 January 2003 [cite: 227]
[cite_start]6-128 [cite: 238]

---

series: "HEAT-RESISTANT ALLOYS"
main-data_category: "Alliage"
second-data_categorie: "Cisaillement et Poisson vs Température"
alloy_id: "HS 188"
condition_temper: "Solution-Treated"
product_form: "Sheet"
thickness_range: "NOT_SPECIFIED"
source: "MIL-HDBK-5J"
page_pdf: "129"
units: "Imperial (ksi, °F, in)"

---

## Page 129

### ANALYSE GRAPHIQUE : Effect of temperature on dynamic shear modulus (G) for HS 188 [ALLOY:HS 188]

- [cite_start]**Figure :** 6.4.2.1.4(b) [cite: 253]
- [cite_start]**Axe X :** Temperature, F (0 à 1800 °F) [cite: 251]
- [cite_start]**Axe Y :** Percentage of Room Temperature G (0 à 100 %) [cite: 241]
- [cite_start]**Type de données :** TYPICAL [cite: 249]
- [cite_start]**Note technique :** The reduction in dynamic modulus due to elevated temperature may be significantly less than the reduction in static modulus. [cite: 248]
- **Points de données clés :**
  - (70, 100%)
  - (800, 88%)
  - (1800, 64%)
- [cite_start]**Description Narrative :** Décroissance linéaire constante du module de cisaillement dynamique avec la température. [cite: 253]

---

### ANALYSE GRAPHIQUE : Effect of temperature on Poisson's ratio ($\mu$) for HS 188 [ALLOY:HS 188]

- [cite_start]**Figure :** 6.4.2.1.4(c) [cite: 266]
- [cite_start]**Axe X :** Temperature, F (0 à 1800 °F) [cite: 264]
- [cite_start]**Axe Y :** Poisson's Ratio (0.30 à 0.35) [cite: 239]
- [cite_start]**Méthode :** Determined dynamically [cite: 256]
- [cite_start]**Type de données :** TYPICAL [cite: 257]
- **Points de données clés :**
  - (70, 0.310)
  - (1000, 0.325)
  - (1800, 0.343)
- [cite_start]**Description Narrative :** Le coefficient de Poisson augmente de façon linéaire avec la température, passant de 0.31 à l'ambiante à environ 0.343 à 1800 °F. [cite: 266]

[cite_start]MIL-HDBK-5J 31 January 2003 [cite: 246]
[cite_start]6-129 [cite: 267]

---

series: "HEAT-RESISTANT ALLOYS"
main-data_category: "Alliage"
second-data_categorie: "Ductilité et Courbes Contrainte-Déformation"
alloy_id: "HS 188"
condition_temper: "Solution-Treated"
product_form: "Sheet"
thickness_range: "NOT_SPECIFIED"
source: "MIL-HDBK-5J"
page_pdf: "130"
units: "Imperial (ksi, °F, in)"

---

## Page 130

### ANALYSE GRAPHIQUE : Effect of temperature on elongation (e) of HS 188 sheet [ALLOY:HS 188]

- [cite_start]**Figure :** 6.4.2.1.5 [cite: 279]
- [cite_start]**Axe X :** Temperature, F (0 à 2000 °F) [cite: 278, 301]
- [cite_start]**Axe Y :** Percent Elongation (e) (0 à 100 %) [cite: 268]
- [cite_start]**Direction :** Long transverse [cite: 274]
- [cite_start]**Conditions :** Exposure up to 1/2 hr [cite: 274]
- **Points de données clés :**
  - (70, 58%)
  - (800, 75%)
  - (1400, 51%)
  - (1700, 82%)
  - (2000, 60%)
- [cite_start]**Description Narrative :** Le comportement est complexe : l'allongement augmente jusqu'à 800 °F, chute localement à un minimum vers 1400 °F, remonte brusquement à un maximum de 82 % à 1700 °F, avant de redescendre. [cite: 279]

---

### ANALYSE GRAPHIQUE : Typical tensile stress-strain curves for HS 188 sheet at room temperature [ALLOY:HS 188]

- [cite_start]**Figure :** 6.4.2.1.6(a) [cite: 298]
- **Axe X :** Strain, 0.001 in./in. (0 à 12) [cite_start][cite: 297]
- [cite_start]**Axe Y :** Stress, ksi (0 à 100 ksi) [cite: 280]
- **Paramètres Ramberg-Osgood :**
  - [cite_start]n (Longitudinal) = 19 [cite: 288]
  - [cite_start]n (Long Transverse) = 8.4 [cite: 288]
- **Points de données clés :**
  - [cite_start]Longitudinal : Atteint environ 75 ksi à 0.005 in./in. [cite: 283]
  - [cite_start]Long Transverse : Atteint environ 71 ksi à 0.005 in./in. [cite: 284]
- [cite_start]**Description Narrative :** Les courbes montrent un comportement élasto-plastique classique avec une transition plus nette pour la direction longitudinale (n=19) que pour la direction transversale longue (n=8.4). [cite: 298]

[cite_start]MIL-HDBK-5J 31 January 2003 [cite: 275]
[cite_start]6-130 [cite: 300]

---

series: "HEAT-RESISTANT ALLOYS"
main-data_category: "Alliage"
second-data_categorie: "Propriétés en compression et module tangent"
alloy_id: "HS 188 sheet"
condition_temper: "NOT_SPECIFIED"
product_form: "Sheet"
thickness_range: "NOT_SPECIFIED"
source: "MIL-HDBK-5J"
page_pdf: "131"
units: "Imperial (ksi, °F, in)"

---

## Page 131

### [cite_start]ANALYSE GRAPHIQUE : Typical compressive stress-strain and compressive tangent-modulus curves for HS 188 sheet at various temperatures [ALLOY:HS 188] [cite: 41]

- [cite_start]**Identifiant du graphique** : Figure 6.4.2.1.6(b) [cite: 41]
- **Axes** :
  - [cite_start]**Axe Y (Stress)** : Stress, ksi (Échelle de 0 à 100) [cite: 1, 2]
  - [cite_start]**Axe X (Inférieur - Tangent Modulus)** : Compressive Tangent Modulus, $10^{3}$ ksi (Échelle de 0 à 35) [cite: 40, 39]
  - **Axe X (Supérieur - Strain)** : Strain, 0.001 in./in. (Échelle de 0 à 14) [cite_start][cite: 27, 31]
- [cite_start]**Paramètres Ramberg-Osgood**[cite: 18, 20]:
  - $n (RT) = 13$
  - $n (600 F) = 13$
  - $n (1000 F) = 15$
  - $n (1400 F) = 18$
- [cite_start]**Orientation** : Long Transverse [cite: 15]
- **Points de données clés (Stress-Strain - Approximation visuelle)** :
  - [cite_start]**RT (Room Temp)** : (Strain 2, Stress 60), (Strain 4, Stress 70), (Strain 6, Stress 75) [cite: 4, 14]
  - [cite_start]**600 °F** : (Strain 2, Stress 43), (Strain 4, Stress 50), (Strain 6, Stress 53) [cite: 7, 9]
  - [cite_start]**1000 °F** : (Strain 2, Stress 41), (Strain 4, Stress 45), (Strain 6, Stress 47) [cite: 8, 10]
  - [cite_start]**1400 °F** : (Strain 2, Stress 36), (Strain 4, Stress 40), (Strain 5, Stress 40) [cite: 13]
- **Description Narrative** : Le graphique présente deux types de courbes pour l'alliage HS 188 : les courbes de contrainte-déformation compressive (montantes vers la droite) et les courbes de module tangent compressif (descendantes vers la droite). On observe une dégradation nette des propriétés mécaniques avec l'augmentation de la température de la température ambiante (RT) jusqu'à 1400 °F. Le module tangent chute brutalement après avoir atteint la limite proportionnelle de chaque courbe de température respective.

MIL-HDBK-5J
[cite_start]31 January 2003 [cite: 5]
[cite_start]6-131 [cite: 42]

---

series: "HEAT-RESISTANT ALLOYS"
main-data_category: "Alliage"
second-data_categorie: "Fatigue et relaxation des contraintes moyennes"
alloy_id: "HS 188 bar"
condition_temper: "Solution annealed"
product_form: "Bar"
thickness_range: "0.5 inch diameter"
source: "MIL-HDBK-5J"
page_pdf: "132"
units: "Imperial (ksi, °F, in)"

---

## Page 132

### [cite_start]ANALYSE GRAPHIQUE : Best-fit $\epsilon/N$ curve, cyclic stress-strain curve, and mean stress relaxation curve for HS 188 bar [ALLOY:HS 188] [cite: 94]

- [cite_start]**Identifiant du graphique** : Figure 6.4.2.1.8(a) [cite: 94]
- [cite_start]**Graphique 1 : Fatigue Life ($\epsilon/N$)** [cite: 46, 61]
  - **Axes** : Y = Strain Range ; X = Fatigue Life, Cycles.
  - **Température** : 800 °F.
  - **Points clés** : À $10^{4}$ cycles, le Strain Range est d'environ $8 \times 10^{-3}$. À $10^{5}$ cycles, il se stabilise autour de $6 \times 10^{-3}$.
- [cite_start]**Graphique 2 : Stable Cyclic Stress-Strain** [cite: 43, 62, 70]
  - **Axes** : Y = Stress, ksi ; X = Strain, Percent.
  - **Points clés** : (0.25%, 65 ksi), (0.5%, 75 ksi), (0.75%, 80 ksi).
- [cite_start]**Graphique 3 : Mean Stress Relaxation** [cite: 71, 81, 93]
  - **Axes** : Y = Mean Stress, ksi ; X = $\Delta\epsilon/2$, Percent.
  - **Tendance** : Les points de données montrent une dispersion autour de zéro ksi pour des niveaux de déformation allant de 0.25% à 0.8%, indiquant une relaxation vers un état de contrainte moyenne nulle.

MIL-HDBK-5J
[cite_start]31 January 2003 [cite: 58]
[cite_start]6-132 [cite: 95]

---

series: "HEAT-RESISTANT ALLOYS"
main-data_category: "Alliage"
second-data_categorie: "Informations corrélatives et équations de fatigue"
alloy_id: "HS 188 bar (AMS 5772)"
condition_temper: "Solution annealed"
product_form: "Bar"
thickness_range: "0.5 inch diameter"
source: "MIL-HDBK-5J"
page_pdf: "133"
units: "Imperial (ksi, °F, in)"

---

## Page 133

### [cite_start]Correlative Information for Figure 6.4.2.1.8(a) [ALLOY:HS 188] [cite: 97]

- [cite_start]**Product Form/Thickness**: Bar, 0.5 inch thick diameter [cite: 98, 99]
- [cite_start]**Thermal Mechanical Processing History**: Solution annealed (AMS 5772) [cite: 100, 101]

### [cite_start]Mechanical Properties [ALLOY:HS 188] [cite: 102]

| [ALLOY_ID] + [CONDITION_TEMPER]  | TUS (ksi)                         | TYS (ksi)                        | E (ksi)                            | Temp. (°F)                     |
| :------------------------------- | :-------------------------------- | :------------------------------- | :--------------------------------- | :----------------------------- |
| [HS 188 bar] [Solution annealed] | [cite_start]102\* ksi [cite: 103] | [cite_start]55\* ksi [cite: 103] | NOT_SPECIFIED                      | [cite_start]75 °F [cite: 103]  |
| [HS 188 bar] [Solution annealed] | NOT_SPECIFIED                     | NOT_SPECIFIED                    | [cite_start]29,766 ksi [cite: 103] | [cite_start]800 °F [cite: 103] |

[cite_start]**Notes** : \* Minimum values from AMS 5772. [cite: 117]

### [cite_start]Stress-Strain Equations [ALLOY:HS 188] [cite: 104]

- [cite_start]**Cyclic (Companion Specimens)**: Proportional Limit = 60 ksi [cite: 105]
- [cite_start]**Equation**: $(\Delta\sigma/2)=109(\Delta\epsilon_{p}/2)^{0.06}$ [cite: 106]
- [cite_start]**Mean Stress Relaxation**: Inadequate data at low strain range values [cite: 107]

### Test Parameters and Fatigue Data [ALLOY:HS 188]

- [cite_start]**Specimen Details**: Uniform gage test section, 0.250 inch diameter [cite: 108]
- [cite_start]**Reference**: 3.8.1.1.8 [cite: 109]
- [cite_start]**Strain Rate/Frequency**: 20 cpm [cite: 111]
- [cite_start]**Wave Form**: Triangular [cite: 111]
- [cite_start]**Temperature**: 800 °F [cite: 111]
- [cite_start]**Atmosphere**: Air [cite: 111]
- [cite_start]**No. of Heats/Lots**: 2 [cite: 112]
- [cite_start]**Sample Size**: 18 [cite: 115]
- [cite_start]**Equivalent Strain Equation**: $\log N_{f} = 1.678 - 0.905 \log(\Delta\epsilon - 0.00572)$ [cite: 114]
- **Statistical Data**:
  - Std. [cite_start]Error of Est., Log (Life) = 0.00176 (1/8) [cite: 114]
  - [cite_start]Standard Deviation, Log(Life) = 0.65 [cite: 114]
  - [cite_start]$R^{2} = 82\%$ [cite: 114]

[cite_start]**Caution**: The equivalent strain model may provide unrealistic life predictions for strain ratios and ranges beyond those represented above. [cite: 116]

MIL-HDBK-5J
[cite_start]31 January 2003 [cite: 96]
[cite_start]6-133 [cite: 118]

---

series: "HEAT-RESISTANT ALLOYS"
main-data_category: "Alliage"
second-data_categorie: "Fatigue cyclique à 1200F"
alloy_id: "HS 188 bar"
condition_temper: "Solution annealed"
product_form: "Bar"
thickness_range: "1.5 inch thick"
source: "MIL-HDBK-5J"
page_pdf: "134"
units: "Imperial (ksi, °F, in)"

---

## Page 134

### [cite_start]ANALYSE GRAPHIQUE : Best-fit $\epsilon/N$ curve and cyclic stress-strain curve for HS 188 bar at 1200°F [ALLOY:HS 188] [cite: 152]

- [cite_start]**Identifiant du graphique** : Figure 6.4.2.1.8(b) [cite: 152]
- [cite_start]**Graphique 1 : Fatigue Life ($\epsilon/N$)** [cite: 119, 135]
  - **Axes** : Y = Strain Range ; X = Fatigue Life, Cycles.
  - **Points clés** : À $10^{3}$ cycles, Strain Range $\approx 1.5 \times 10^{-2}$. À $10^{5}$ cycles, il se stabilise vers $6.5 \times 10^{-3}$.
- [cite_start]**Graphique 2 : Stable Cyclic Stress-Strain** [cite: 137, 139, 151]
  - **Axes** : Y = Stress, ksi ; X = Strain, Percent.
  - **Points clés** : (0.2%, 45 ksi), (0.4%, 65 ksi), (0.6%, 78 ksi), (0.7%, 85 ksi).
- **Description Narrative** : À 1200 °F, l'alliage montre une réduction de la résistance cyclique par rapport à 800 °F. La courbe de fatigue montre une pente constante jusqu'à $10^{4}$ cycles avant de s'aplanir vers la limite de fatigue à $10^{5}$ cycles.

MIL-HDBK-5J
[cite_start]31 January 2003 [cite: 132]
[cite_start]6-134 [cite: 153]

---

series: "HEAT-RESISTANT ALLOYS"
main-data_category: "Alliage"
second-data_categorie: "Informations corrélatives 1200F"
alloy_id: "HS 188 bar (AMS 5772)"
condition_temper: "Solution annealed"
product_form: "Bar"
thickness_range: "1.5 inch thick"
source: "MIL-HDBK-5J"
page_pdf: "135"
units: "Imperial (ksi, °F, in)"

---

## Page 135

### [cite_start]Correlative Information for Figure 6.4.2.1.8(b) [ALLOY:HS 188] [cite: 155]

- [cite_start]**Product Form/Thickness**: Bar, 1.5 inch thick [cite: 156]
- [cite_start]**Thermal Mechanical Processing History**: Solution annealed (AMS 5772) [cite: 157]

### [cite_start]Mechanical Properties [ALLOY:HS 188] [cite: 158]

| [ALLOY_ID] + [CONDITION_TEMPER]  | TUS (ksi)                         | TYS (ksi)                        | E (ksi)                            | Temp. (°F)                      |
| :------------------------------- | :-------------------------------- | :------------------------------- | :--------------------------------- | :------------------------------ |
| [HS 188 bar] [Solution annealed] | [cite_start]120\* ksi [cite: 159] | [cite_start]55\* ksi [cite: 159] | NOT_SPECIFIED                      | [cite_start]75 °F [cite: 159]   |
| [HS 188 bar] [Solution annealed] | NOT_SPECIFIED                     | NOT_SPECIFIED                    | [cite_start]20,050 ksi [cite: 159] | [cite_start]1200 °F [cite: 159] |

[cite_start]**Notes** : \* Minimum values from AMS 5772. [cite: 178]

### [cite_start]Stress-Strain Equations [ALLOY:HS 188] [cite: 160]

- [cite_start]**Cyclic (Companion Specimens)**: Proportional Limit = 45 ksi [cite: 161, 162]
- [cite_start]**Equation**: $(\Delta\sigma/2)=293(\Delta\epsilon_{p}/2)^{0.22}$ [cite: 163]

### Test Parameters and Fatigue Data [ALLOY:HS 188]

- [cite_start]**Specimen Details**: Uniform gage test section, 0.250 inch diameter [cite: 164, 165]
- [cite_start]**Reference**: 3.8.1.1.8 [cite: 166]
- [cite_start]**Strain Rate/Frequency**: 20 cpm [cite: 168]
- [cite_start]**Wave Form**: Triangular [cite: 169]
- [cite_start]**Temperature**: 1200 °F [cite: 170]
- [cite_start]**Atmosphere**: Air [cite: 171]
- [cite_start]**No. of Heats/Lots**: 1 [cite: 172]
- [cite_start]**Sample Size**: 14 [cite: 175]
- [cite_start]**Equivalent Strain Equation**: $\log N_{f} = 1.073 - 0.925 \log(\Delta\epsilon - 0.00622)$ [cite: 174]
- **Statistical Data**:
  - Std. [cite_start]Error of Est., Log(Life) = 0.00134 ($1/\epsilon_{eq}$) [cite: 174]
  - [cite_start]Standard Deviation, Log(Life) = 0.61 [cite: 174]
  - [cite_start]$R^{2} = 91\%$ [cite: 174]

[cite_start]**Caution**: The equivalent strain model may provide unrealistic life predictions for strain ratios and ranges beyond those represented above. [cite: 176, 177]

MIL-HDBK-5J
[cite_start]31 January 2003 [cite: 154]
[cite_start]6-135 [cite: 179]

---

series: "HEAT-RESISTANT ALLOYS"
main-data_category: "Alliage"
second-data_categorie: "Fatigue cyclique à 1600F"
alloy_id: "HS 188 bar"
condition_temper: "Solution treated, water quenched"
product_form: "Bar"
thickness_range: "1.5 inch thick"
source: "MIL-HDBK-5J"
page_pdf: "136"
units: "Imperial (ksi, °F, in)"

---

## Page 136

### [cite_start]ANALYSE GRAPHIQUE : Best-fit $\epsilon/N$ curve and cyclic stress-strain curve for HS 188 bar at 1600°F [ALLOY:HS 188] [cite: 212]

- [cite_start]**Identifiant du graphique** : Figure 6.4.2.1.8(c) [cite: 212]
- [cite_start]**Graphique 1 : Fatigue Life ($\epsilon/N$)** [cite: 180, 196]
  - **Axes** : Y = Strain Range ; X = Fatigue Life, Cycles.
  - **Points clés** : À $10^{3}$ cycles, Strain Range $\approx 10^{-2}$. À $10^{5}$ cycles, il descend à $\approx 3.5 \times 10^{-3}$.
- [cite_start]**Graphique 2 : Stable Cyclic Stress-Strain** [cite: 190, 197, 211]
  - **Axes** : Y = Stress, ksi ; X = Strain, Percent.
  - **Points clés** : (0.15%, 32 ksi), (0.2%, 38 ksi), (0.4%, 46 ksi), (0.5%, 48 ksi).
- **Description Narrative** : À 1600 °F, on note une chute significative de la contrainte cyclique stable (maximum ~48 ksi). La courbe de fatigue montre une transition plus douce entre les régimes de basse et haute fatigue.

MIL-HDBK-5J
[cite_start]31 January 2003 [cite: 194]
[cite_start]6-136 [cite: 213]

---

series: "HEAT-RESISTANT ALLOYS"
main-data_category: "Alliage"
second-data_categorie: "Informations corrélatives 1600F"
alloy_id: "HS 188 bar (AMS 5772)"
condition_temper: "Solution treated, water quenched"
product_form: "Bar"
thickness_range: "1.5 inch thick"
source: "MIL-HDBK-5J"
page_pdf: "137"
units: "Imperial (ksi, °F, in)"

---

## Page 137

### [cite_start]Correlative Information for Figure 6.4.2.1.8(c) [ALLOY:HS 188] [cite: 215]

- [cite_start]**Product Form/Thickness**: Bar, 1.5 inch thick [cite: 216]
- [cite_start]**Thermal Mechanical Processing History**: Solution treated, water quenched (AMS 5772) [cite: 217]

### [cite_start]Mechanical Properties [ALLOY:HS 188] [cite: 218]

| [ALLOY_ID] + [CONDITION_TEMPER] | TUS (ksi)                         | TYS (ksi)                        | E (ksi)                            | Temp. (°F)                      |
| :------------------------------ | :-------------------------------- | :------------------------------- | :--------------------------------- | :------------------------------ |
| [HS 188 bar] [Solution treated] | [cite_start]120\* ksi [cite: 219] | [cite_start]55\* ksi [cite: 219] | NOT_SPECIFIED                      | [cite_start]75 °F [cite: 219]   |
| [HS 188 bar] [Solution treated] | NOT_SPECIFIED                     | NOT_SPECIFIED                    | [cite_start]22,406 ksi [cite: 219] | [cite_start]1600 °F [cite: 219] |

[cite_start]**Notes** : \* Minimum values from AMS 5772. [cite: 234]

### [cite_start]Stress-Strain Equations [ALLOY:HS 188] [cite: 220]

- [cite_start]**Cyclic (Companion Specimens)**: Proportional Limit = 36 ksi [cite: 221, 222]
- [cite_start]**Equation**: $(\Delta\sigma/2)=81.6(\Delta\epsilon_{p}/2)^{0.094}$ [cite: 223]

### Test Parameters and Fatigue Data [ALLOY:HS 188]

- [cite_start]**Specimen Details**: Uniform gage test section, 0.250 inch diameter [cite: 224, 225]
- [cite_start]**Reference**: 3.8.1.1.8 [cite: 226]
- [cite_start]**Strain Rate/Frequency**: 20 cpm [cite: 228]
- [cite_start]**Wave Form**: Triangular [cite: 228]
- [cite_start]**Temperature**: 1600 °F [cite: 228]
- [cite_start]**Atmosphere**: Air [cite: 228]
- [cite_start]**No. of Heats/Lots**: 1 [cite: 229]
- [cite_start]**Sample Size**: 16 [cite: 232]
- [cite_start]**Equivalent Strain Equation**: $\log N_{f} = 0.011 - 1.343 \log(\Delta\epsilon - 0.00283)$ [cite: 231]
- **Statistical Data**:
  - Std. [cite_start]Error of Estimate, Log(Life) = 0.116 [cite: 231]
  - [cite_start]Standard Deviation, Log(Life) = 0.582 [cite: 231]
  - [cite_start]$R^{2} = 96\%$ [cite: 231]

[cite_start]**Caution**: The equivalent strain model may provide unrealistic life predictions for strain ratios and ranges beyond those represented above. [cite: 233]

MIL-HDBK-5J
[cite_start]31 January 2003 [cite: 214]
[cite_start]6-137 [cite: 235]

---

series: "HEAT-RESISTANT ALLOYS"
main-data_category: "Alliage"
second-data_categorie: "Fatigue cyclique à 1800F"
alloy_id: "HS 188 bar"
condition_temper: "Solution treated, water quenched"
product_form: "Bar"
thickness_range: "1.5 inch thick"
source: "MIL-HDBK-5J"
page_pdf: "138"
units: "Imperial (ksi, °F, in)"

---

## Page 138

### [cite_start]ANALYSE GRAPHIQUE : Best-fit $\epsilon/N$ curve and cyclic stress-strain curve for HS 188 bar at 1800°F [ALLOY:HS 188] [cite: 267]

- [cite_start]**Identifiant du graphique** : Figure 6.4.2.1.8(d) [cite: 267]
- [cite_start]**Graphique 1 : Fatigue Life ($\epsilon/N$)** [cite: 236, 253]
  - **Axes** : Y = Strain Range ; X = Fatigue Life, Cycles.
  - **Points clés** : À $10^{3}$ cycles, Strain Range $\approx 8 \times 10^{-3}$. À $10^{5}$ cycles, il descend à $\approx 2.5 \times 10^{-3}$.
- [cite_start]**Graphique 2 : Stable Cyclic Stress-Strain** [cite: 246, 256, 266]
  - **Axes** : Y = Stress, ksi ; X = Strain, Percent.
  - **Points clés** : (0.15%, 23 ksi), (0.2%, 28 ksi), (0.4%, 32 ksi), (0.5%, 35 ksi).
- **Description Narrative** : À 1800 °F, les capacités de résistance sont à leur minimum pour cette série de tests. La contrainte cyclique ne dépasse pas 35 ksi pour 0.5% de déformation.

MIL-HDBK-5J
[cite_start]31 January 2003 [cite: 252]
[cite_start]6-138 [cite: 268]

---

series: "HEAT-RESISTANT ALLOYS"
main-data_category: "Alliage"
second-data_categorie: "Informations corrélatives 1800F"
alloy_id: "HS 188 bar (AMS 5772)"
condition_temper: "Solution treated, water quenched"
product_form: "Bar"
thickness_range: "1.5 inch thick"
source: "MIL-HDBK-5J"
page_pdf: "139"
units: "Imperial (ksi, °F, in)"

---

## Page 139

### [cite_start]Correlative Information for Figure 6.4.2.1.8(d) [ALLOY:HS 188] [cite: 270]

- [cite_start]**Product Form/Thickness**: Bar, 1.5 inch thick [cite: 271]
- [cite_start]**Thermal Mechanical Processing History**: Solution treated, water quenched (AMS 5772) [cite: 272]

### [cite_start]Mechanical Properties [ALLOY:HS 188] [cite: 273]

| [ALLOY_ID] + [CONDITION_TEMPER] | TUS (ksi)                         | TYS (ksi)                        | E (ksi)                            | Temp. (°F)                      |
| :------------------------------ | :-------------------------------- | :------------------------------- | :--------------------------------- | :------------------------------ |
| [HS 188 bar] [Solution treated] | [cite_start]120\* ksi [cite: 274] | [cite_start]55\* ksi [cite: 274] | NOT_SPECIFIED                      | [cite_start]75 °F [cite: 274]   |
| [HS 188 bar] [Solution treated] | NOT_SPECIFIED                     | NOT_SPECIFIED                    | [cite_start]20,353 ksi [cite: 274] | [cite_start]1800 °F [cite: 274] |

[cite_start]**Notes** : \* Minimum values from AMS 5772. [cite: 289]

### [cite_start]Stress-Strain Equations [ALLOY:HS 188] [cite: 275]

- [cite_start]**Cyclic (Companion Specimens)**: Proportional Limit = 23 ksi [cite: 276, 277]
- [cite_start]**Equation**: $(\Delta\sigma/2)=66.3(\Delta\epsilon_{p}/2)^{0.12}$ [cite: 278]

### Test Parameters and Fatigue Data [ALLOY:HS 188]

- [cite_start]**Specimen Details**: Uniform gage test section, 0.250 inch diameter [cite: 279, 280]
- [cite_start]**Reference**: 3.8.1.1.8 [cite: 281]
- [cite_start]**Strain Rate/Frequency**: 20 cpm [cite: 283]
- [cite_start]**Wave Form**: Triangular [cite: 283]
- [cite_start]**Temperature**: 1800 °F [cite: 283]
- [cite_start]**Atmosphere**: Air [cite: 283]
- [cite_start]**No. of Heats/Lots**: 1 [cite: 284]
- [cite_start]**Sample Size**: 15 [cite: 287]
- [cite_start]**Equivalent Strain Equation**: $\log N_{f} = 0.047 - 1.317 \log(\Delta\epsilon - 0.00239)$ [cite: 286]
- **Statistical Data**:
  - Std. [cite_start]Error of Estimate, Log(Life) = 0.012 [cite: 286]
  - [cite_start]Standard Deviation, Log(Life) = 0.063 [cite: 286]
  - [cite_start]$R^{2} = 96\%$ [cite: 286]

[cite_start]**Caution**: The equivalent strain model may provide unrealistic life predictions for strain ratios and ranges beyond those represented above. [cite: 288]

MIL-HDBK-5J
[cite_start]31 January 2003 [cite: 269]
[cite_start]6-139 [cite: 290]

---

series: "HEAT-RESISTANT ALLOYS"
main-data_category: "Procédural"
second-data_categorie: "Références bibliographiques"
alloy_id: "NOT_SPECIFIED"
condition_temper: "NOT_SPECIFIED"
product_form: "NOT_SPECIFIED"
thickness_range: "NOT_SPECIFIED"
source: "MIL-HDBK-5J"
page_pdf: "140"
units: "NOT_SPECIFIED"

---

## Page 140

### [cite_start]REFERENCES [cite: 292]

- [cite_start]**6.1.1.1**: "Cryogenic Materials Data Handbook," Air Force Materials Laboratory, Wright-Patterson Air Force Base, Ohio, AFML-TDR-64-280, 1970. [cite: 293, 294]
- [cite_start]**6.2.1.1.8**: Blatherwick, A. A. and Cers, A., "Fatigue, Creep and Stress-Rupture Properties of Nicrotung, Super A-286, and Inconel 718", AFML-TR-65-4447 (June 1966) (MCIC 65927). [cite: 295, 296]
- [cite_start]**6.3.3.1.8(a)**: Ruff, P. E., "Effect of Manufacturing Processes on Structural Allowables-Phase II", AFWAL-TR-86-4120, Battelle (November 1986) (MIL-HDBK-5 Source M-656). [cite: 297, 298]
- [cite_start]**6.3.3.1.8(b)**: Deel, O. L., and Mindlin, H., "Engineering Data on New Aerospace Structural Materials", AFML-TR-71-249, Battelle (December 1971) (MIL-HDBK-5 Source M-465). [cite: 299, 300]
- [cite_start]**6.3.5.1.8(a)**: Ruff, P. E., "Effect of Manufacturing Processes on Structural Allowables-Phase I," AFWAL-TR-85-4128, Battelle (January 1986) (MIL-HDBK-5 Source M-654). [cite: 301, 302]
- [cite_start]**6.3.5.1.8(b)**: Korth, G. E. and Smokik, G. R., "Status Report of Physical and Mechanical Test Data of Alloy 718", EG&G Idaho Inc., TREE-1254 (March 1978) (MIL-HDBK-5 Source M-603). [cite: 303, 304]
- [cite_start]**6.3.5.1.9(a)**: James, L. A., "Heat-to-Heat and/or Melt Practice Variations in Crack Growth Behavior of Inconel 718", Mechanical Properties Test Data for Structural Materials, Quarterly Report for Period Ending October 31, 1977, Report ORNL-5349, pp. 196-199, Oak Ridge National Laboratory (December 1977). [cite: 305, 306, 307]
- [cite_start]**6.3.5.1.9(b)**: Mills, W. J. and James, L. A., "Effect of Heat-Treatment on Elevated Temperature Fatigue-Crack Growth Behavior of Two Heats of Alloy 718", ASME Paper 78-WA-PVP-3 (December 1978). [cite: 308, 309]
- [cite_start]**6.3.5.1.9(c)**: James, L. A., "Investigation of Potential Product Form Effects Upon the Fatigue-Crack Growth Behavior of Alloy 718", Mechanical Properties Test Data for Structural Materials, Semiannual Progress Report for Period Ending July 31, 1979, Report ORNL/BRP-79/5, pp. 5.1-5.4, Oak Ridge National Laboratory (October 1979). [cite: 310, 311]
- [cite_start]**6.3.5.1.9(d)**: James, L. A., "The Effect of Product Form Upon Fatigue-Crack Growth Behavior in Alloy 718", Report HEDL-TME-80-11, Hanford Engineering Development Laboratory (March 1980). [cite: 312, 313]
- [cite_start]**6.3.5.1.9(e)**: James, L. A. and Mills, W. J., "Effect of Heat-Treatment and Heat-to-Heat Variations in the Fatigue-Crack Growth Response of Alloy 718-Phase I: Macroscopic Variation", Report HEDL-TME-80-9, Hanford Engineering Development Laboratory (March 1980). [cite: 314, 315]
- [cite_start]**6.3.5.1.9(f)**: James, L. A., "Fatigue-Crack Propagation Behavior of Inconel 718", Report HEDL-TME-75-80, Hanford Engineering Development Laboratory (September 1975). [cite: 316, 317]
- [cite_start]**6.3.5.1.9(g)**: James, L. A., "Heat-to-Heat and/or Melt Practice Variations in Crack Growth Behavior of Alloy 718", Mechanical Properties Test Data for Structural Materials, Quarterly Progress Report for Period Ending January 31, 1978, Report ORNL-5380, pp. 153-160, Oak Ridge National Laboratory (March 1978). [cite: 318, 319]

MIL-HDBK-5J
[cite_start]31 January 2003 [cite: 291]
[cite_start]6-140 [cite: 320]
